Repository: lugovsa-oss/alugovskoy-site

File: content/courses/corrosion/chapters/chapter01.md
---
title: פרק 1. מבוא לקורוזיה
---
![[corrosionIntro.png]]

## 1.1 מהי קורוזיה?

המילה "קורוזיה" נשמעת פשוטה — כולנו ראינו חלודה על גדר ברזל או על מכונית ישנה. אבל כשמנסים להגדיר את המושג בדיוק, מגלים שהגדרה תלויה במי שואל.

בהנדסה אזרחית ובמדע החומרים הכללי נהוג לפרש את המונח באופן רחב למדי: קורוזיה היא כל נזק שגורמת הסביבה לחומר. לפי הגדרה זו, שחיקה של עמוד בטון על ידי חול נסחף ברוח, סדיקה של כביש עקב מחזורי קיפאון והפשרה בחורף, והזדקנות של צינור פלסטיק תחת קרינת UV — כולם עשויים להיכנס לגדר "קורוזיה". ההגדרה הרחבה הזאת שימושית בהקשרים הנדסיים-פרקטיים, שבהם מה שחשוב הוא הנזק ועלות התיקון, לא המנגנון.

בקורס זה נשתמש בהגדרה מצומצמת ומדויקת יותר, שנוגעת ספציפית למתכות:

> **קורוזיה היא הרס של מתכת או סגסוגת כתוצאה מתהליך חמצון הנגרם על-ידי הסביבה.**

ההגדרה הזאת מכילה שני מרכיבים חשובים. ראשית, היא מתייחסת למתכות בלבד — לא לבטון, לא לפולימרים, לא לחרסינה. שנית, היא מציינת במפורש שמדובר בתהליך *חמצון*. מכאן נובע משהו עקרוני: קורוזיה היא תמיד תהליך חמצון-חיזור (חמזור, Redox). אי-אפשר לחמצן מתכת מבלי שמשהו אחר יחוזר בו-זמנית.

באופן סכמטי, שלב החמצון ניתן לכתוב כך:

$$
\mathrm{Me} \rightarrow \mathrm{Me}^{n+} + ne^-
$$

כלומר, אטומי המתכת מאבדים אלקטרונים ועוברים לתמיסה (או לשכבת תחמוצת) כיונים. האלקטרונים האלה צריכים ללכת לאיפשהו — ובדיוק השאלה "לאן הם הולכים, איפה ואיך" היא שמחלקת את תופעות הקורוזיה לשתי משפחות עיקריות שנדון בהן בסעיף הבא.

---

## 1.2 קורוזיה כימית וקורוזיה אלקטרוכימית

ההבחנה בין שני סוגי הקורוזיה אינה פורמלית בלבד — היא משקפת הבדל מהותי במנגנון ובאופן שבו ניתן לנתח, לחזות ולשלוט בתהליך.

### קורוזיה כימית

בקורוזיה כימית, החמצון והחיזור מתרחשים באותו מקום ובאותו זמן — על אותה נקודה בממשק בין המתכת לסביבה. אין הפרדה מרחבית ואין זרם חשמלי. הדוגמה הקלאסית היא חמצון מתכת בטמפרטורה גבוהה: כשמניחים פיסת ברזל בתנור בנוכחות אוויר, האטומים עוברים ישירות מהמתכת לתחמוצת ללא שום מעורבות של תמיסה מימית. תהליכים דומים של קורוזיה כימית כוללים סולפידציה — קורוזיה בסביבות עשירות בגופרית, אופיינית לתעשיית הנפט — וכן ניטרידציה על-ידי תרכובות חנקן ותקיפה על ידי הלוגנים, במיוחד כלור, הבעייתית בתעשיית הכימיה.

### קורוזיה אלקטרוכימית

בקורוזיה אלקטרוכימית, לעומת זאת, אתר החמצון ואתר החיזור מופרדים במרחב — ולעיתים גם בזמן. ההפרדה הזאת מאפשרת לאלקטרונים לנוע בתוך מוליך מתכתי (הזרם החשמלי), ואילו היונים עוברים דרך הסביבה המימית (האלקטרוליט). כך נוצר תא אלקטרוכימי מקומי, עם אנודה — שבה מתרחש החמצון — וקתודה — שבה מתרחש החיזור.

זוהי צורת הקורוזיה הנפוצה ביותר בחיי היומיום ובתעשייה. חלודת הפלדה באוויר לח, קורוזיה ימית בצי ובמתקני נמל, קורוזיה בקרקע הפוגעת בצינורות תת-קרקעיים, קורוזיה גלוונית המתרחשת כששתי מתכות שונות באות במגע — כל אלה הם ביטויים שונים של אותו מנגנון בסיסי. לאלקטרוכימיה יש כלים מתמטיים ומדידתיים מפותחים לניתוח תהליכים כאלה, ולכן חלקו הגדול של הקורס יתמקד בדיוק בהם.

---

## 1.3 סביבה קורוזיבית

קורוזיה לא מתרחשת בוואקום. כל תהליך קורוזיה דורש תווך שיהיה מסוגל לגרום נזק למתכת — תווך קורוזיבי. האינטואיציה האומרת "מתכת מחלידה במים" נכונה בגדול, אבל התמונה המלאה עשירה הרבה יותר.

| סוג התווך | דוגמאות |
|---|---|
| גז | חמצון בטמפרטורה גבוהה, גזי שריפה |
| נוזל | חומצות, מי ים, אלקטרוליטים |
| מוצק | מלחים מותכים, משקעים מוליכים, בטון |
| ביולוגי | ביופילם, מושבות חיידקים |

הסביבה אינה רק "רקע" אלא שחקן פעיל בתהליך. תכונותיה — ריכוז החומצה, מינוח הכלוריד, רמת החמצן המומס, הטמפרטורה, מהירות הזרימה — קובעות את קצב הקורוזיה, את המנגנון שלה, את המורפולוגיה של ההתקפה ואת תוצרי הקורוזיה שייווצרו. שינוי קטן בסביבה עשוי לעיתים לשנות מצב של קורוזיה מהירה לפסיבציה מוחלטת — או להפך.

---

## 1.4 החשיבות הכלכלית של קורוזיה

קשה להעריך נכון את ממדי הבעיה בלי מספרים קונקרטיים. על-פי הערכות ארגון NACE (National Association of Corrosion Engineers), העלות הישירה של קורוזיה במדינות תעשייתיות מגיעה לכמה אחוזים מהתמ"ג הלאומי. בארה"ב, למשל, מדובר בסכומים של מאות מיליארדי דולרים בשנה.

הנזק הישיר — החלפת חלקים, תיקון מבנים, צביעה מחדש — הוא רק קצה הקרחון. לא פחות חשוב הנזק העקיף: השבתת מפעל בגלל כשל בצינור קורוז, זיהום מוצר כימי בשל נדידת יוני מתכת לתמיסה, קריסת גשר שכל מי שנסע עליו נטל את קיומו כמובן מאליו. ישנן גם השלכות סביבתיות — דליפות של חומרים מסוכנים מצינורות שנשחקו — ואסונות בטיחותיים שיכלו להימנע לו הייתה הקורוזיה מזוהה בזמן.

מכאן שמדע הקורוזיה הוא בו-זמנית ענף של כימיה פיזיקלית, ענף של מדע החומרים, ותחום הנדסי יישומי עם השלכות כלכליות וביטחוניות ממשיות.

---

## 1.5 קורוזיה אחידה וקורוזיה מקומית

### קורוזיה אחידה

כאשר פני השטח כולם מתחמצנים בקצב דומה, מדברים על קורוזיה אחידה. חזית הקורוזיה מתקדמת בצורה יחסית אחידה לתוך החומר — כמו סוכר שנמס במים, רק לאט יותר. הדוגמה המוכרת ביותר היא פלדת פחמן שנמצאת זמן רב באטמוספרה לחה: שכבת החלודה גדלה בהדרגה, העובי של הדופן הולך ופוחת, ובשלב מסוים הקונסטרוקציה אינה עומדת בעומסים. קורוזיה אחידה יחסית קלה למדידה, לחיזוי ולניטור — ניתן לאמוד את קצבה ולתכנן את אורך החיים המשוער של הרכיב עוד בשלב התכנון.

### קורוזיה מקומית

מסוכנת הרבה יותר היא קורוזיה מקומית, שבה אזורים קטנים ומוגדרים עוברים התקפה מהירה בהרבה משאר פני השטח. הצורה הדרמטית ביותר היא פיטינג (גימום): גומות זעירות מחוררות את המתכת לעומק, בעוד שיתר השטח נותר שלם לחלוטין ונראה כמו חדש. בדיוק בגלל זה פיטינג כה מסוכן — בבדיקה חיצונית שגרתית קשה לזהות אותו, ובינתיים הוא יכול להגיע לדופן השנייה של הצינור ולגרום לדליפה קטסטרופית.

סוגים נוספים של קורוזיה מקומית הם קורוזיה בסדקים (בסביבות שבהן התמיסה לכודה ומאווררת בצורה חלקית), קורוזיה בין-גרעינית (לאורך גבולות הגרעינים בסגסוגות מסוימות), וסידוק קורוזיבי במאמץ — SCC, Stress Corrosion Cracking — שבו שילוב של מאמץ מכני וסביבה קורוזיבית גורם לסדיקה, לעיתים קרובות ללא כל אזהרה מוקדמת.

העיקרון כאן חשוב: אובדן המסה הכולל בקורוזיה מקומית יכול להיות זניח לחלוטין, אך הכשל המכני עלול להיות קטסטרופלי. גומה של כמה מיליגרם יכולה להרוס מערכת הנדסית ששקלה טון.

---

## 1.6 התפקיד הקריטי של פני השטח

קורוזיה היא תמיד תהליך הטרוגני — כלומר, תהליך שמתרחש על ממשק בין שני מופעים שונים: מתכת-גז, מתכת-נוזל, מתכת-מוצק. זה אומר שמה שקורה על פני השטח חשוב לא פחות, ולעיתים קרובות יותר, מהרכב הבאלק של המתכת עצמה.

פני השטח של מתכת הנדסית אינם אידאליים. גבולות גרעיניים, נקעים, תכלילים לא-מתכתיים, שריטות ממכונת הייצור, מאמצים שאריתיים מתהליכי גלגול ועיצוב — כל אלה יוצרים הטרוגניות שמשפיעה ישירות על התנהגות הקורוזיה. לעיתים קרובות, הקורוזיה בוחרת להתחיל דווקא באותם אזורים פגומים, שבהם האנרגיה הפנימית גבוהה יותר, הפסיבציה פחות יציבה, או שהגישה של המין הקורוזיבי קלה יותר.

מסיבה זו מדע הקורוזיה קשור עמוקות למדע פני שטח, לפיזיקת מצב מוצק ולתורת הפגמים בגבישים. הבנת ההתנהגות הקורוזיבית של סגסוגת מסוימת דורשת לא רק לדעת את הרכבה הכימי, אלא גם את המיקרו-מבנה שלה, את היסטוריית העיבוד שלה, ואת האופן שבו שכבות הפסיבציה שלה נוצרות ונהרסות.

---

## 1.7 האנרגטיקה של קורוזיה

מדוע בכלל מתכות עוברות קורוזיה? התשובה נעוצה בתרמודינמיקה.

רוב המתכות ההנדסיות אינן יציבות בתנאי הסביבה הרגילים — הטמפרטורה בחדר, לחץ אטמוספרי, נוכחות חמצן ומים. בטבע, מתכות נמצאות כמעט תמיד בצורה מחומצנת: ברזל בצורת המינרל המגנטיט או ההמטיט, אלומיניום בצורת בוקסיט, נחושת בצורת כלכופיריט. הפיכת תרכובות אלה למתכת טהורה — תהליך המיצוי המטלורגי — דורשת הכנסת אנרגיה רבה.

ניתן לראות בקורוזיה, מבחינה תרמודינמית, פשוט את הנטייה הטבעית של המערכת לחזור למצב האנרגטי הנמוך יותר שממנו באה:

$$
\Delta G_{\mathrm{cor}} < 0
$$

כלומר, תגובות החמצון של מרבית המתכות הן ספונטניות מבחינה תרמודינמית.

אבל כאן צץ סיבוך מעניין: עצם האפשרות התרמודינמית אינה מספיקה כדי לנבא מה יקרה בפועל. תהליך יכול להיות אפשרי לחלוטין מבחינת כוחות המניע התרמודינמיים, ובכל זאת להתקדם לאט כל כך שמבחינה מעשית הוא נעצר. שכבת האלומינה על פני האלומיניום היא דוגמה מצוינת: מבחינה תרמודינמית, אלומיניום אמור להגיב בזריזות עם אוויר ומים. בפועל, הוא מכוסה בשכבה פסיבית דקה שחוסמת את הגישה של החמצן לפנים — וזו הסיבה שסיר אלומיניום בישראלית שורד שנים ועשרות שנים.

לכן מדע הקורוזיה נשען תמיד על שני תחומים משלימים, ולעיתים מנוגדים:

1. **תרמודינמיקה** — האם התהליך אפשרי מבחינת כוחות המניע?
2. **קינטיקה** — באיזו מהירות הוא יתרחש בפועל, ומה מאיץ אותו או עוצר אותו?

ההבחנה הזאת תהווה את אחד הנושאים המרכזיים של הקורס כולו.

---

## 1.8 קורוזיה כתחום בין-תחומי

אחד הדברים שמפתיעים סטודנטים החוזרים על קורס קורוזיה לראשונה הוא רוחב הבסיס המדעי שנדרש. בעיית קורוזיה אמיתית מגייסת בו-זמנית כלים מתחומים רבים:

| תחום | תרומה |
|---|---|
| תרמודינמיקה | יציבות וכוחות מניעים |
| אלקטרוכימיה | תגובות אלקטרודיות וזרמים |
| קינטיקה | מהירויות תגובה |
| מדע פני שטח | ממשקים ושכבות |
| מדע החומרים | מיקרו-מבנה וסגסוגות |
| פיזיקה של מצב מוצק | מוליכות תחמוצות ופסיבציה |
| הנדסת מכונות | מאמצים ושברים |
| הנדסה כימית | סביבות תהליך |

לדוגמה: כשל של צינור פלדה בסביבה ימית עשוי לדרוש ניתוח תרמודינמי של יציבות שלבי ברזל במים מלוחים, הבנה אלקטרוכימית של תא פעיל שנוצר בין שתי אזורים שונים מיקרו-מבניים, ידע על הפסיקה של שכבת ה-FeCO₃ שנוצרה, ובנוסף — חישוב מכאניקת שברים כדי לקבוע אם הסדק שנוצר יתפשט.

האופי הבין-תחומי הזה מסביר מדוע בעיות קורוזיה הן לעיתים קרובות כה מורכבות, וגם מדוע אנשי קורוזיה טובים נדרשים. ומצד שני — בדיוק בגלל זה מדע הקורוזיה הוא תחום עשיר, עמוק ומתגמל בכל הרמות, מהמחקר הבסיסי ועד ההנדסה היישומית.

File: content/courses/corrosion/chapters/chapter02.md
---
title: פרק 2. תרמודינמיקה של קורוזיה כימית
cssclasses:
  - he
---

## 2.1 מבוא

בפרק הקודם ראינו שקורוזיה היא תהליך חמצון-חיזור, ושרוב המתכות ההנדסיות אינן יציבות תרמודינמית בתנאי הסביבה הרגילים. אבל "אינן יציבות" הוא ביטוי שדורש ביסוס. מה בדיוק פירושו? כיצד ניתן לדעת מראש, מבלי לבצע ניסוי, האם תגובת קורוזיה מסוימת תתרחש באופן ספונטני?

הכלי המרכזי לענות על שאלה זו הוא התרמודינמיקה הכימית. תרמודינמיקה מאפשרת לנו לקבוע את הכיוון הספונטני של תגובה, לחשב את תנאי שיווי-המשקל, להבין כיצד טמפרטורה משפיעה על יציבות תחמוצות, ולהשוות בין מתכות שונות מבחינת נטייתן להתחמצן. כל אלה הן שאלות שאפשר לענות עליהן כמותית, לעיתים על גבי דף נייר, עוד לפני שמתקרבים למעבדה.

עם זאת, חשוב להבין את גבולות הגזרה של תרמודינמיקה כבר בתחילת הדרך: היא אומרת האם תגובה *יכולה* להתרחש, אך לא *באיזו מהירות*. ההבחנה הזאת — בין ספונטניות לקינטיקה — תחזור שוב ושוב לאורך כל הקורס.

---

## 2.2 האנרגיה החופשית של גיבס

הפונקציה התרמודינמית שעומדת במרכז כל דיון על ספונטניות בתנאים איזוברים-איזותרמיים היא **האנרגיה החופשית של גיבס**:

$$
G = H - TS
$$

כאשר $H$ היא האנתלפיה, $T$ הטמפרטורה המוחלטת, ו-$S$ האנטרופיה. הפונקציה הזאת שימושית כל כך מפני שרוב התהליכים ההנדסיים מתרחשים בלחץ קבוע ובטמפרטורה קבועה (לפחות בקירוב) — בדיוק התנאים שבהם גיבס הוא הפוטנציאל הנכון.

עבור תגובה כימית, מה שקובע אינו הערך המוחלט של $G$, אלא שינויו:

$$
\Delta G = \Delta H - T\Delta S
$$

הפרשנות פשוטה:

| ערך $\Delta G$ | משמעות |
|---|---|
| $\Delta G < 0$ | התהליך ספונטני |
| $\Delta G = 0$ | שיווי-משקל |
| $\Delta G > 0$ | התהליך אינו ספונטני |

מערכת תמיד נוטה לעבור למצב בעל אנרגיה חופשית נמוכה יותר. קורוזיה מתרחשת כאשר המצב המחומצן — המתכת עם החמצן — יציב יותר מהמתכת הנקייה.

---

## 2.3 מדוע מתכות עוברות קורוזיה?

כדי להבין מדוע קורוזיה היא, בדרך כלל, תהליך ספונטני, כדאי להתחיל מסוף הסיפור — מהמינרלים.

בטבע, מתכות כמעט אינן מופיעות במצב מתכתי. ברזל מופיע כהמטיט $\mathrm{Fe_2O_3}$ ומגנטיט $\mathrm{Fe_3O_4}$, אלומיניום — כבוקסיט $\mathrm{Al_2O_3}$, אבץ — כסמית'סוניט $\mathrm{ZnCO_3}$ ווורציט $\mathrm{ZnS}$. זוהי לא מקרה: זוהי תוצאת מיליוני שנים של תהליכים גיאוכימיים שהביאו את המתכות למצבן האנרגטי הנמוך ביותר.

כדי להפיק מתכת — בלאסט-פורנס, אלקטרוליזה, כל שיטה שתהיה — יש להשקיע אנרגיה רבה ולחזר את המינרל חזרה למצב המתכתי. במובן זה, המתכת היא מצב *מטה-יציב* — יציב בתנאים מסוימים, אבל תמיד עם נטייה לחזור.

> קורוזיה היא, במובן עמוק, "המס של הטבע" על הפקת מתכות.

ניסוח פשוט זה עוזר להבין מדוע קורוזיה היא אוניברסלית ובלתי נמנעת מבחינה תרמודינמית, ומדוע כל מה שאנחנו עושים בהנדסת קורוזיה הוא, ביסוסו, ניהול של תהליך בלתי נמנע — האטתו, כיוונו, ומניעת נזקיו.

---

## 2.4 תגובת חמצון של מתכת

נבחן את אחת התגובות הפשוטות ביותר — חמצון מתכת ישירות על ידי חמצן:

$$
2\mathrm{Me} + \mathrm{O_2} \rightarrow 2\mathrm{MeO}
$$

שינוי האנרגיה החופשית של התגובה אינו קבוע — הוא תלוי בריכוזי המגיבים והתוצרים:

$$
\Delta G = \Delta G^\circ + RT \ln \frac{[\mathrm{MeO}]^2}{[\mathrm{Me}]^2 \cdot [\mathrm{O_2}]}
$$

כאשר $\Delta G^\circ$ הוא שינוי האנרגיה החופשית בתנאים סטנדרטיים, $R$ קבוע הגזים, $T$ הטמפרטורה, ו-$[X]$ מסמן את האקטיביות של $X$.

כאשר המתכת והתחמוצת הן מוצקים טהורים, האקטיביות שלהם בפאזה של הגז שווה אחד לפי הגדרה: $[\mathrm{Me}] = [\mathrm{MeO}] = 1$. לחץ החמצן לעומת זאת הוא משתנה חופשי, ולכן הביטוי מתפשט ל:

$$
\Delta G = \Delta G^\circ - RT \ln p_{\mathrm{O_2}}
$$
מדוע אקטיביות של מוצק טהור שווה אחד?

אקטיביות $a$ אינה ריכוז רגיל, אלא "ריכוז תרמודינמי" — גודל המתחשב בכל האינטראקציות בין הרכיבים: $c = \gamma a$, כאשר $\gamma$ הוא מקדם האקטיביות. במערכת אידיאלית $\gamma = 1$ ו-$c = a$. האקטיביות מוגדרת דרך הפוטנציאל הכימי:

$$\mu = \mu^\circ + RT \ln a$$

ועבור תמיסות, היא "מרחיבה" את חוק ראול לתנאים לא-אידיאליים: $p = p^\circ a$.

כעת, שאלה פשוטה: מה האקטיביות של רכיב $B$ בפאזה שבה הוא **אינו מסיס** — למשל, אקטיביות של מתכת טהורה בפאזה הגזית?

**אפס?** — לא. ראשית, $\ln 0$ אינו מוגדר, ומכניס בעיה מסדר שני למשוואת הפוטנציאל הכימי. שנית, מחוק ראול היה נובע שלחץ האדים של $B$ מעל המערכת שווה אפס — כלומר, אין כלל $B$ בגז. אבל זה אינו נכון: גם מוצק טהור מפעיל לחץ אדים סופי.

**אחד!** — זהו הפתרון היותר טוב, ומקובל **לפי מוסכמה** כבחירת מצב הסטנדרט — פתרון של הנזק במיעוטו: $\ln 1 = 0$, ולכן הפוטנציאל הכימי מצטמצם ל-$\mu = \mu^\circ$, שהיא הגדרה לגיטימית. וממשוואת ראול נובע ש-$p_B = p^\circ_B \cdot 1 = p^\circ_B$ — לחץ האדים של $B$ מעל המערכת שווה ללחץ האדים שלו מעל $B$ טהור בנפרד. זה אכן נכון פיזיקלית.

**מסקנה:** האקטיביות של כל רכיב טהור בפאזה שלו — ושל כל רכיב שאינו מסיס בפאזה הנדונה — שווה לאחד לפי מוסכמה. לכן, כאשר המתכת והתחמוצת הן מוצקים טהורים, $[\mathrm{Me}] = [\mathrm{MeO}] = 1$, ואיברים אלה נעלמים מביטוי $\ln \frac{[\mathrm{MeO}]^2}{[\mathrm{Me}]^2 \cdot [\mathrm{O_2}]}$.

כלומר, ככל שלחץ החמצן גבוה יותר, כך $\Delta G$ נמוך יותר — והתגובה ספונטנית יותר.

---

## 2.5 לחץ החמצן בשיווי-משקל

בשיווי-משקל $\Delta G = 0$, ומכאן ניתן לחשב את לחץ שיווי-המשקל:

$$
\Delta G^\circ = RT \ln p_{\mathrm{O_2}}^{eq}
$$

ולכן:

$$
p_{\mathrm{O_2}}^{eq} = e^{\Delta G^\circ / RT}
$$

זהו מושג מרכזי ביותר. לחץ שיווי-המשקל הוא לחץ החמצן שבו המתכת והתחמוצת שלה קיימות בשיווי-משקל תרמודינמי. הגודל הזה אומר לנו דבר פשוט ועמוק: אם הלחץ החלקי של החמצן בסביבה גבוה מ-$p_{\mathrm{O_2}}^{eq}$, אז $\Delta G < 0$ והמתכת תתחמצן ספונטנית. אם נמוך ממנו — לא.

---

## 2.6 דוגמה: מתכות אצילות מול מתכות הנדסיות

כדי להמחיש את המשמעות המעשית, נשווה שתי קבוצות של מתכות.

הלחץ החלקי של החמצן באוויר הוא:

$$
p_{\mathrm{O_2}}^{real} \approx 0.21 \ \mathrm{atm}
$$

עבור רוב המתכות ההנדסיות — ברזל, אלומיניום, אבץ, מגנזיום, ניקל, כרום — לחץ שיווי-המשקל $p_{\mathrm{O_2}}^{eq}$ נמוך בסדרי גודל מ-0.21 אטמוספרה. כלומר, גם בסביבה בה לחץ החמצן נמוך ביותר, החמצון יהיה ספונטני. ברזל, למשל, מחלחל ממש, ויתחמצן גם בלחץ חמצן של $10^{-30}$ אטמוספרה — ערך שקשה אפילו לדמיין בפועל.

לעומת זאת, עבור מתכות אצילות — כסף, זהב, פלטינה — $p_{\mathrm{O_2}}^{eq}$ גבוה מאוד, הרבה מעל 0.21 אטמוספרה. פירוש הדבר: בתנאי אוויר רגיל, החמצון שלהן *אינו ספונטני*. זו בדיוק הסיבה שטבעת זהב נשמרת ברק שלה למשך עשרות שנים, ואילו כפית כסף בתה מאבדת את ברקה תוך שבועות (ברק הכסף, אגב, נעלם לא בשל חמצון אלא בשל סולפידציה — תגובה עם עקבות של H₂S בחוג הבית, שזהו עניין אחר לחלוטין).

---

## 2.7 השפעת הטמפרטורה

הטמפרטורה משפיעה על ספונטניות קורוזיה בשני ערוצים בו-זמנית.

הערוץ הראשון הוא ישיר: בביטוי $\Delta G = \Delta G^\circ - RT \ln p_{\mathrm{O_2}}$ מופיע המכפיל $RT$. עלייה בטמפרטורה משנה את האיזון בין $\Delta G^\circ$ לאיבר האנטרופי.

הערוץ השני עמוק יותר: $\Delta G^\circ$ עצמו תלוי בטמפרטורה:

$$
\Delta G^\circ = \Delta H^\circ - T\Delta S^\circ
$$

כאשר $\Delta H^\circ$ ו-$\Delta S^\circ$ הם שינויי האנתלפיה והאנטרופיה הסטנדרטיים של התגובה. אמנם גם הם אינם קבועים לחלוטין — הם משתנים עם הטמפרטורה עקב חום סגולי — אך לצורך קירוב סביר ניתן לראות בהם קבועים בטווח טמפרטורות מוגדר.

בפועל, בטמפרטורות גבוהות הדיפוזיה מהירה יותר, תגובות כימיות מואצות, ושכבות הגנה שנוצרו בטמפרטורת חדר עשויות לאבד את שלמותן. לכן קורוזיה בטמפרטורות גבוהות — תחום הכולל חמצון, hot corrosion, סולפידציה וקרבוריזציה — הוא תחום נפרד ורב-חשיבות, בעיקר בתעשיית הטורבינות, תנורי הפלדה ותעשיית הפטרוכימיה.

---

## 2.8 דיאגרמות אלינגהם

כאשר רוצים להשוות את היציבות של תחמוצות שונות על פני טווח רחב של טמפרטורות, הכלי המועדף הוא **דיאגרמת אלינגהם** (Ellingham Diagram).

![[ellingham 1.jpeg]]

בדיאגרמה מוצג $\Delta G^\circ(T)$ כפונקציה של טמפרטורה עבור תגובות חמצון של מתכות שונות, כאשר כל תגובה מנורמלת לפי אותו כמות של חמצן (בדרך כלל מול אחד של $\mathrm{O_2}$). כך ניתן להשוות ישירות בין מתכות שונות.

הכלל הוא פשוט: ככל שהקו של מתכת מסוימת נמוך יותר בדיאגרמה, כך התחמוצת שלה יציבה יותר, ולכן קשה יותר לחזר אותה. מגנזיום ואלומיניום נמצאים בתחתית — הם יוצרים תחמוצות יציבות ביותר ונוטים לחמצון קל. זהב נמצא בחלק העליון — תחמוצת הזהב כה בלתי-יציבה שהיא מתפרקת מאליה אפילו בטמפרטורת חדר.

לדיאגרמות אלינגהם יש גם שימוש מעשי חשוב: ניתן לקרוא מהן ישירות את לחץ החמצן בשיווי-משקל, ולהסיק מה יהיה גורם המתכת בסביבה נתונה. בנוסף, הדיאגרמה מאפשרת לקבוע אילו תגובות חיזור הן ספונטניות: מתכת שקווה נמוך יותר בדיאגרמה תוכל לחזר את תחמוצתה של מתכת שקווה גבוה יותר. לכן, למשל, אלומיניום מחזר תחמוצת ברזל — זהו בדיוק עיקרון תגובת ה-Thermite שהייתה בשימוש לצורך ריתוך מסילות ברזל.

---

## 2.9 יציבות תרמודינמית לעומת יציבות מעשית

כאן מגיעים לאחת הנקודות העדינות ביותר בתרמודינמיקה, שחשוב להפנים אותה לפני שמתקדמים.

הנה טענה שגויה שנפוצה מאוד:

> "מאחר ש-$\Delta G < 0$, הקורוזיה חייבת להיות מהירה."

זה פשוט לא נכון. תרמודינמיקה אינה אומרת כלום על קצב — היא רק אומרת מה הכיוון ה*אפשרי* של התהליך. הדוגמה הקלאסית ביותר היא היהלום: הוא אינו יציב תרמודינמית ביחס לגרפיט — $\Delta G < 0$ לתגובת ההמרה — ובכל זאת ניצניו של מישהו שנישא לפני שלושים שנה עדיין נוצץ כחדש. הסיבה היא מחסום אנרגטי (מחסום קינטי) גבוה ביותר שמונע את ההמרה בטמפרטורת חדר.

בקורוזיה קיים מצב דומה, ולעיתים הפוך: אלומיניום, כאמור, אמור לחמצן בקלות — ומבחינה תרמודינמית אכן כן. אבל בפועל הוא מכוסה בשכבת $\mathrm{Al_2O_3}$ אמורפית בעובי של מספר ננומטר, שנוצרת מיידית על החשיפה לאוויר ומחסמת את הגישה של החמצן לשכבות הפנימיות. המצב הזה נקרא **פסיבציה** — ויהיה נושא מרכזי בהמשך הקורס.

כלל אצבע שכדאי לזכור: תרמודינמיקה אומרת *אם*, קינטיקה אומרת *מתי* ו*כמה מהר*.

---

## 2.10 מגבלות התרמודינמיקה

תרמודינמיקה, גם כשהיא נכונה לחלוטין, אינה מספיקה לתיאור מלא של קורוזיה. שאלות כגון מהו קצב הקורוזיה בתנאים נתונים, כיצד משפיעה מהירות זרימת נוזל על ההתקפה, כיצד נוצרים ומתפתחים גימומים (pits), ומה מנגנון הפסיבציה — כל אלה דורשות כלים שהתרמודינמיקה אינה מספקת.

לכן בהמשך הקורס נרחיב את ארגז הכלים ונוסיף קינטיקה של תגובות אלקטרוכימיות, תורת מעבר המסה, מדע פני שטח ופיזיקה של מוצקים. אבל הבסיס — השאלה האם תהליך מסוים אפשרי מבחינה תרמודינמית — תמיד צריכה להיבדק ראשונה.

---

## 2.11 סיכום

הרעיון המרכזי של הפרק הזה הוא שקורוזיה אינה תאונה — היא תוצאה טבעית של העובדה שמרבית המתכות ההנדסיות נמצאות במצב אנרגטי גבוה ביחס לתחמוצות שלהן, ושהסביבה מספקת את הכוח המניע להחזיר אותן למצב המחומצן.

הקריטריון הפורמלי הוא $\Delta G < 0$: כל עוד שינוי האנרגיה החופשית של תגובת החמצון שלילי, הקורוזיה ספונטנית תרמודינמית. לחץ החמצן בסביבה — ביחס ללחץ שיווי-המשקל $p_{\mathrm{O_2}}^{eq}$ האופייני למתכת — קובע את כיוון התגובה. טמפרטורה מוסיפה שכבת מורכבות נוספת, שכן היא משפיעה על $\Delta G^\circ$ עצמו. ודיאגרמות אלינגהם מאפשרות להשוות בצורה ויזואלית את יציבות התחמוצות של מתכות שונות לאורך טווח טמפרטורות רחב.

בפרק הבא נעבור לשאלה שהתרמודינמיקה אינה יכולה לענות עליה: מה קורה כאשר שכבת תחמוצת כבר נוצרה על פני המתכת — כיצד בנויה אותה שכבה, מהם הפגמים שבה, וכיצד הם קובעים אם ההגנה תחזיק מעמד.

File: content/courses/corrosion/chapters/chapter03.md
---
title: פרק 3 — פגמים, תחמוצות לא-סטוכיומטריות וכללי Wagner–Hauffe
cssclasses:
  - he
---

## 3.1 מבוא

בפרק הקודם ראינו שמבחינה תרמודינמית, רוב המתכות ההנדסיות "רוצות" להתחמצן — $\Delta G < 0$ עבור תגובות החמצון שלהן. ואילו בפועל, מתכות מתנהגות בצורה מגוונת מאוד. מגנזיום בוער בלהבה לבנה כאשר הוא מגיע לטמפרטורה מסוימת; נתרן מגיב עם מים בצורה אלימה כל כך שצריך לשמרו בשמן. לעומת זאת, סיר אלומיניום, פרופיל חלון עשוי מאלומיניום, או שלד אופניים מטיטניום — כולם שורדים שנים רבות בחוץ ללא כל ציפוי מגן.

מה ההבדל? התשובה אינה נמצאת בתרמודינמיקה — היא נמצאת במבנה של שכבת התחמוצת שנוצרת על פני המתכת. פרק זה עוסק בשאלה הזאת: כיצד מבנה פנימי של תחמוצת, ובמיוחד הפגמים שבה, קובעים האם השכבה תגן על המתכת או לא.

---

## 3.2 שכבות תחמוצת על מתכות

כאשר מתכת נחשפת לחמצן, השלב הראשון כמעט תמיד זהה — נוצרת שכבת תחמוצת דקה על פני השטח:

$$
\mathrm{Me} + \mathrm{O_2} \rightarrow \mathrm{MeO}
$$

השאלה הנכונה אינה רק האם נוצרת תחמוצת, אלא מה טיב אותה שכבה. האם היא צפופה ורציפה, או נקבובית ושבירה? האם היא נצמדת היטב למתכת, או מתקלפת? האם היא מוליכה חשמלית, או מבודדת? האם היא מגינה — כלומר, חוסמת פיזית את ממשיך הקורוזיה — או שמא היא שקופה לחלוטין מבחינה הנדסית?

התשובות לשאלות אלה קובעות הכול. שכבת $\mathrm{Fe_2O_3}$ (חלודה) היא נקבובית, מתקלפת, ואינה מגינה — הקורוזיה ממשיכה עד שהפלדה נאכלת לחלוטין. שכבת $\mathrm{Al_2O_3}$ על אלומיניום, לעומת זאת, היא צפופה, אמורפית, ונצמדת היטב — היא עוצרת את ההתקפה כמעט מיד.

---

## 3.3 תחמוצות סטוכיומטריות ולא-סטוכיומטריות

בכתיבת נוסחה כימית כגון $\mathrm{MgO}$ אנחנו מניחים שהיחס בין היונים הוא בדיוק 1:1 — לכל יון מגנזיום יש יון חמצן אחד בדיוק. גביש אידאלי כזה נקרא **סטוכיומטרי**. הוא קיים בעיקר בספרי לימוד.

בפועל, מרבית התחמוצות אינן מושלמות. ייתכן שיחסר יון מתכת פה ושם, ייתכן עודף של אטומי חמצן, ייתכן שאיזה אלקטרון "תועה" ממקום למקום — ובכל המקרים הללו ההרכב האמיתי של התחמוצת סוטה מעט מהנוסחה האידאלית. תחמוצות כאלה נקראות **לא-סטוכיומטריות**. שתי דוגמאות אופייניות:

$$
\mathrm{Fe_{1-x}O} \qquad \mathrm{TiO_{2-x}}
$$

ה-$x$ הקטן מעיד שחסרים יוני מתכת (במקרה הראשון) או יוני חמצן (במקרה השני). הסטיות הללו, אפילו קטנות מאוד, הן אלה שקובעות את התכונות הפיזיקליות של התחמוצת — כולל מוליכותה החשמלית.

---

## 3.4 פגמים בגבישים

הסטיות מהסטוכיומטריה מתבטאות כ**פגמים** במבנה הגביש — מיקומים שבהם הגביש האמיתי שונה מה"אידאל". הפגמים הרלוונטיים ביותר לקורוזיה הם:

| סוג פגם | תיאור |
|---|---|
| Vacancy — היעדרות | אתר סריגי שנשאר ריק, ללא יון |
| Interstitial — חדירות | אטום שנמצא במיקום בין-סריגי, בין "הכיסאות הרגילים" |
| Substitution — החלפה | אטום זר שתפס את מקומו של אטום מקורי |
| Dislocation — נקע | פגם קווי, שורה שלמה של אטומים שנעקרה ממקומה |
| Grain Boundary — גבול בין גרעיני | הממשק בין שני גרעינים בעלי אוריינטציה שונה |

מבין כולם, ההיעדרויות (vacancies) הן המרכזיות ביותר לנושא שלנו: הן מאפשרות לאיונים לנוע בתוך הגביש מאתר ריק לאתר ריק — כלומר, הן המנגנון שמאפשר דיפוזיה בתוך שכבת התחמוצת.

---

## 3.5 מוליכות בתחמוצות: מדוע זה קריטי

כאן מגיעים לנקודה המרכזית של הפרק.

כדי ששכבת תחמוצת תמשיך לצמוח לאחר שנוצרה, חייבת להתרחש העברת מטען *דרך השכבה עצמה*: יוני מתכת חייבים להגיע מהמתכת לחמצן, או יוני חמצן חייבים להגיע מהסביבה למתכת. בנוסף, אלקטרונים חייבים לעבור בכיוון ההפוך כדי לאזן מטען.

אם התחמוצת היא מבודד מושלם — אינה מוליכה לא יונים ולא אלקטרונים — הצמיחה נעצרת ממש בתחילתה, והשכבה הדקה הזאת מגינה על המתכת. אבל אם התחמוצת מוליכה — אפילו במידה מוגבלת — ניתן להמשיך להעביר חומר ומטען, והקורוזיה ממשיכה. לכן **מוליכות התחמוצת היא המנגנון שמאפשר או חוסם את המשך החמצון**.

---

## 3.6 תחמוצות מסוג N ו-P

בדומה לעולם הרכיבים המוליכים-למחצה שכולנו מכירים מאלקטרוניקה, גם תחמוצות מתכות מחולקות לשני סוגים על פי טבע נושאי המטען שבהן.

**תחמוצות מסוג N** מוליכות בעיקר באמצעות אלקטרונים. מצב זה אופייני לתחמוצות שבהן יש חוסר בחמצן (או עודף מתכת) — החוסר יוצר אתרים שבהם אלקטרונים יכולים לנוע בחופשיות יחסית. הדוגמה הקלאסית היא $\mathrm{TiO_{2-x}}$: הטיטניום הדיוקסיד האידאלי יהיה מבודד, אבל החוסר הקטן בחמצן הופך אותו למוליך N-type.

**תחמוצות מסוג P** מוליכות בעיקר באמצעות חורים — כלומר, אתרים ריקים שביוני המתכת שדרכם ניתן לתאר תנועה בכיוון ההפוך לאלקטרונים. מצב זה אופייני לתחמוצות שבהן חסרים יוני מתכת, כמו $\mathrm{Fe_{1-x}O}$. כל היעדרות של יון ברזל בגביש שקולה להופעת "חור" — נושא מטען חיובי יחסית — שיכול לנוע דרך הסריג.

![[nonstoichiometricOxides.png]]
---

## 3.7 צמיחת שכבת התחמוצת — שני נתיבים אפשריים

כאשר שכבת תחמוצת כבר קיימת, היא יכולה להמשיך לצמוח בשני דרכים עיקריות, בהתאם לאיזה סוג של דיפוזיה שולט:

**אפשרות א — דיפוזיית יוני מתכת החוצה.** יוני המתכת $\mathrm{Me}^{n+}$ נעים מפני המתכת, דרך שכבת התחמוצת, לכיוון הגבוך בין התחמוצת לגז, שבו נפגשים עם החמצן. התחמוצת גדלה בצד *החיצוני* של השכבה. זה המצב ב-$\mathrm{Cu_2O}$ ובתחמוצות ברזל מסוימות.

**אפשרות ב — דיפוזיית יוני חמצן פנימה.** יוני $\mathrm{O}^{2-}$ נעים מהסביבה אל הגבול שבין התחמוצת למתכת, שם הם פוגשים את המתכת ומגיבים איתה. התחמוצת גדלה בצד *הפנימי*. זה המצב ב-$\mathrm{Al_2O_3}$ ו-$\mathrm{ZrO_2}$.

בפועל, לרוב שני המנגנונים פועלים בו-זמנית בקצבים שונים. הקצב הכולל נקבע על ידי השלב האיטי מבין השניים — הוא ה"צוואר הבקבוק" של התהליך.
![[OxideGrowth.png]]
---

## 3.8 כללי Wagner–Hauffe: כיצד סגסוגות משפיעות על קצב הקורוזיה

כל מה שנאמר עד כה מוביל לשאלה מעשית מאוד: כיצד ניתן להשפיע על קצב הקורוזיה הכימית באמצעות הוספת יסודות זרים לסגסוגת?

התשובה ניתנה על ידי Carl Wagner ו-Kurt Hauffe בשנות ה-1940, ומנוסחת בדרך כלל כ"כללי Wagner–Hauffe". הרעיון המרכזי הוא פשוט: הוספת *דופנט* — יסוד בעל ערכיות שונה מזו של יוני המתכת הרגילים — משנה את מספר נושאי המטען בתחמוצת, ובכך את מוליכותה, ובכך את קצב הצמיחה שלה.

---

## 3.9 יישום הכללים לתחמוצות N ו-P

הכלל הכללי נשמע מורכב, אבל ברגע שמבינים את ההיגיון הוא פשוט להפעלה.

**בתחמוצת N**, נושאי המטען הם אלקטרונים. כאשר מוסיפים יון בעל ערכיות *גבוהה* יותר מהרגיל — למשל, יון תלת-ערכי $\mathrm{Me}^{3+}$ לתוך תחמוצת שבה יוני המתכת הרגילים הם דו-ערכיים $\mathrm{Me}^{2+}$ — הדופנט מכניס "אלקטרון עודף" לסריג כדי לשמור על נייטרליות חשמלית. מספר האלקטרונים גדל, המוליכות עולה, ועמה קצב הקורוזיה. להפך: הוספת יון בעל ערכיות *נמוכה* מפחיתה את מספר האלקטרונים, מקטינה את המוליכות, ומאטה את הצמיחה.

**בתחמוצת P**, נושאי המטען הם חורים. כאן ההיגיון הפוך: יון בעל ערכיות *נמוכה* יוצר חוסר בסריג שמתבטא כחור נוסף, ובכך מגדיל את המוליכות ומאיץ קורוזיה. יון בעל ערכיות *גבוהה* "ממלא" חורים, מקטין את המוליכות, ומאט.

כלל זיכרון שימושי לסיכום:

> קודם שאל: מה סוג המוליכות של התחמוצת? ואז — כל תוסף שמגדיל את מספר נושאי המטען יאיץ קורוזיה; כל תוסף שיקטין אותו — יאטה.

הערה: מיקום גבול הצמיחה של שכבת התחמוצת קשור ישירות לסוג המוליכות. בתחמוצות N, יוני המתכת מעים החוצה — התחמוצת גדלה על הגבול החיצוני (דוגמה קלאסית: ZnO). בתחמוצות P, יוני החמצן מעים פנימה — הצמיחה מתרחשת על הגבול הפנימי (דוגמה: NiO). בפועל שני התהליכים יכולים להתרחש במקביל, אך אחד מהם שולט. הסיבה להעדפה של כיוון התנועה היא התחרות בין האלקטרונים או חורים לבין האניונים או קטיונים. הרי גם האלקרטונים וגם האניונים טעונים במטען שלילי, אך הניידות של האלקרטונים יותר גדולה. על כן בעודף האלקטרונים (כלומר, בתחמוצת מסוג N) התועה של האניונים מתעכבת מתועת האלקטרונים ומעשית היונים הנעים העיקריים הם קטיונים. בתחמוצות מסוג P - להיפך.

הרי גם האלקטרונים וגם האניונים טעונים במטען שלילי, אך ניידות האלקטרונים גבוהה בהרבה. לכן, בתחמוצת מסוג N — שבה יש עודף אלקטרונים — ניידות האניונים זניחה לעומתם, ונושאי המטען היוניים העיקריים הם הקטיונים. בתחמוצות מסוג P — ההיפך.

---

## 3.10 פסיבציה — קינטיקה לא תרמודינמיקה

כעת, לאחר שביססנו את הרעיון שמוליכות שכבת התחמוצת היא המפתח, ניתן להבין לראשונה את מושג **הפסיבציה** בצורה מדויקת.

פסיבציה מתרחשת כאשר נוצרת שכבת תחמוצת שהיא בו-זמנית: צפופה (ללא נקבוביות), רציפה (מכסה את פני השטח לחלוטין), נצמדת היטב למתכת, ובעלת מוליכות נמוכה מאוד. כאשר מתקיימים כל התנאים הללו, השכבה מפרידה פיזית בין המתכת לסביבה ומחסמת כמעט לחלוטין את מעבר היונים והאלקטרונים — ובכך מאטה את קצב הצמיחה לרמות זניחות.

הדוגמאות הקלאסיות הן $\mathrm{Al_2O_3}$ על אלומיניום, $\mathrm{Cr_2O_3}$ על פלדות אל-חלד, ו-$\mathrm{TiO_2}$ על טיטניום. כל אחת מהן נוצרת בתוך שניות ספורות של חשיפה לאוויר ומסבירה מדוע מתכות אלה שורדות בתנאים שאמורים, תרמודינמית, להשמיד אותן.

ונקודה חשובה מאוד שיש לחזור עליה: **פסיבציה אינה חסינות תרמודינמית**. המתכת הפסיבית עדיין "רוצה" להתחמצן — $\Delta G < 0$ עדיין מתקיים. אבל קצב ההתחמצנות נמוך כל כך עד שמבחינה מעשית ניתן להתעלם ממנו. ברגע שהשכבה הפסיבית נהרסת — על ידי שריטה מכנית, יוני כלוריד, pH חריג, או עומס מחזורי — הקורוזיה חוזרת. זוהי אחת הסיבות שיוני כלוריד כה מסוכנים לפלדות אל-חלד: הם מסוגלים לפרוץ את שכבת ה-$\mathrm{Cr_2O_3}$ ולגרום לפיטינג מקומי חמור.

---

## 3.11 מגבלות המודל

כללי Wagner–Hauffe הם כלי מחשבתי חשוב, אבל הם ניתוח מפושט של מצב מורכב הרבה יותר.

בפועל, שכבות תחמוצת אמיתיות אינן מושלמות: הן עשויות להיות רב-שכבתיות (לדוגמה, שכבות $\mathrm{FeO}$, $\mathrm{Fe_3O_4}$ ו-$\mathrm{Fe_2O_3}$ זו על גבי זו על פלדה מחוממת), לכלול סדקים ממאמצים תרמיים, ולהשתנות עם הזמן. בנוסף, תנאים סביבתיים כגון לחות, יוני כלוריד, pH וטמפרטורה יכולים לשנות לחלוטין את הדינמיקה. ה"פגמים" ברמת הגביש הם נקודת ההתחלה להבנה, אבל התמונה המלאה דורשת לקחת בחשבון גם את מה שקורה מחוץ לשכבה — בתמיסה, על פני השטח, ועל ידי מאמצים מכניים.

---

## 3.12 סיכום

הפרק הזה חיבר בין שלושה עולמות לכאורה נפרדים — כימיה של מצב מוצק, פיזיקה של מוליכים-למחצה, והנדסת קורוזיה — וראינו שהם, בסופו של דבר, אותו עולם.

תחמוצות אמיתיות מכילות פגמים, ופגמים אלה הם שמאפשרים דיפוזיה ומוליכות. מוליכות התחמוצת קובעת האם הצמיחה שלה תמשיך. כללי Wagner–Hauffe מאפשרים לחזות כיצד תוספת של יסוד סגסוגת תשפיע על קצב הקורוזיה — לטובה או לרעה — בהתאם לסוג המוליכות של התחמוצת. ופסיבציה היא מנגנון קינטי, לא תרמודינמי: שכבת תחמוצת צפופה ובעלת מוליכות נמוכה יכולה לשמר מתכת שהיא, מבחינה תרמודינמית, בלתי יציבה לחלוטין.

בפרק הבא נעבור מהקורוזיה הכימית לאלקטרוכימית — ונראה כיצד ממשקי מתכת-תמיסה יוצרים תאים אלקטרוכימיים, מה הם פוטנציאל האלקטרודה, ומדוע שני מתכות שונות הנוגעות זו בזו הן תמיד שילוב מסוכן.

File: content/courses/corrosion/chapters/chapter04.md
---
title: פרק 4 — יסודות האלקטרוכימיה
cssclasses:
  - he
---

## 4.1 מבוא

עד כאן עסקנו בעיקר בקורוזיה כימית — תהליכים שבהם המתכת מגיבה ישירות עם הסביבה הגזית, ושבהם אין הפרדה מרחבית בין אתרי החמצון והחיזור. אבל רוב הקורוזיה שאנחנו פוגשים בחיי היומיום ובתעשייה אינה כזאת. הברזל שמחליד על גשר, הצינור שנאכל מתחת לאדמה, הסיפון שנשחק ממי הים, הבורג שנהרס ממגע עם אלומיניום — כל אלה הם תהליכים **אלקטרוכימיים**.

קורוזיה אלקטרוכימית שולטת בכל מצב שבו קיים אלקטרוליט — תמיסה מימית שבה יונים יכולים לנוע — ושבו תהליכי החמצון והחיזור מופרדים במרחב. ברגע שיש הפרדה כזאת, נוצרים זרמים חשמליים ויוניים, ומתפתחים תאים אלקטרוכימיים שיכולים להרוס מתכת ביעילות מפתיעה. לכן, כדי להבין קורוזיה מודרנית, יש להבין תחילה את יסודות האלקטרוכימיה — ובכך עוסק הפרק הנוכחי.

---

## 4.2 חמצון וחיזור

הבסיס של כל אלקטרוכימיה הוא חמצון-חיזור. בקורוזיה, **חמצון** הוא תהליך שבו המתכת מאבדת אלקטרונים:

$$
\mathrm{Fe} \rightarrow \mathrm{Fe}^{2+} + 2e^-
$$

האלקטרונים שנפלטו אינם יכולים להישאר "באוויר" — הם חייבים להתקבל על ידי משהו אחר. קבלת האלקטרונים נקראת **חיזור**, ושתי תגובות החיזור הנפוצות ביותר בתנאים מימיים הן:

$$
2\mathrm{H}^+ + 2e^- \rightarrow \mathrm{H_2} 
$$

$$
\mathrm{O_2} + 2\mathrm{H_2O} + 4e^- \rightarrow 4\mathrm{OH}^- 
$$

הראשונה דומיננטית בתמיסות חומציות, השנייה — בתמיסות נייטרליות ובסיסיות ובנוכחות  חמצן מומס. שתיהן, כפי שנראה בהמשך, משחקות תפקיד מרכזי בקורוזיה יומיומית.

העיקרון הבסיסי הוא: חמצון וחיזור תמיד מתרחשים יחד, ובכמות שווה של אלקטרונים. אלקטרונים אינם יכולים להיעלם.

---

## 4.3 תא אלקטרוכימי: המכונה שמפרקת מתכות

תא אלקטרוכימי הוא המתקן שמאפשר לחמצון ולחיזור לפעול בנפרד. הוא מורכב ממספר מרכיבים הכרחיים: שתי אלקטרודות שבהן מתרחשות התגובות, מוליך אלקטרוני שמחבר ביניהן ומאפשר לאלקטרונים לנוע, ומוליך יוני — האלקטרוליט — שמאפשר ליונים לנוע ולסגור את המעגל.

ברגע שמעגל זה סגור, תהליך רציף יכול להתרחש: המתכת מתמוססת באחד הצד, ותגובת חיזור מתרחשת בצד השני, כאשר הזרם זורם ביניהם.
![[cell.jpeg]]
---

## 4.4 אנודה וקתודה

שתי האלקטרודות בתא אלקטרוכימי אינן שוות — כל אחת ממלאת תפקיד שונה.

**האנודה** היא האלקטרודה שבה מתרחש החמצון — שם המתכת מאבדת אלקטרונים ומתמוססת. למשל, אנודת אבץ בתא גלווני:

$$
\mathrm{Zn} \rightarrow \mathrm{Zn}^{2+} + 2e^-
$$

**הקתודה** היא האלקטרודה שבה מתרחש החיזור — שם האלקטרונים מגיעים ומשתתפים בתגובה. במקרה של קורוזיה ימית, תגובת החיזור תהיה לרוב:

$$
\mathrm{O_2} + 2\mathrm{H_2O} + 4e^- \rightarrow 4\mathrm{OH}^-
$$

הכלל הפשוט שאי-אפשר לשכוח: **חמצון תמיד באנודה, חיזור תמיד בקתודה** — בסוללות, בקורוזיה, באלקטרוליזה, בתאי דלק, בציפויים. זהו כלל אוניברסלי ללא יוצאי דופן.

---

## 4.5 תאים גלווניים — כאשר שתי מתכות נפגשות

הדוגמה הקלאסית לתא אלקטרוכימי היא **התא הגלווני**: שתי מתכות שונות, מחוברות חשמלית וטבולות באלקטרוליט משותף.

נניח שהמתכות הן אבץ ונחושת. האבץ, שהוא פעיל יותר מבחינה אלקטרוכימית, יתחמצן ויהפוך לאנודה. הנחושת, שהיא אצילה יותר, תשמש כקתודה. האלקטרונים ייזרמו מהאבץ אל הנחושת דרך המוליך המתכתי, ויונים יאזנו מטען בתמיסה.

![[DanielleJacobi.png]]

התוצאה: האבץ נאכל, הנחושת שלמה. אם תחליפו את הנחושת בפליז ואת האבץ בפלדה — תקבלו בדיוק את הבעיה הנפוצה שמתרחשת כאשר ברגי פליז מחוברים לצינור פלדה.

---

## 4.6 מדוע זורם זרם?

הכוח המניע של הזרם בתא גלווני הוא הפרש הפוטנציאלים בין שתי האלקטרודות. לכל אלקטרודה יש נטייה משלה — להתחמצן או לעבור חיזור — ונטייה זו באה לידי ביטוי בפוטנציאל האלקטרוכימי שלה. כאשר שתי אלקטרודות עם פוטנציאלים שונים מחוברות, המערכת שואפת למזג את ההפרש — ובתהליך הזה מגיעה ל"שיווי-משקל" תוך הזרמת מטען. הכוח המניע הוא, כאמור, תרמודינמי: המערכת נעה למצב של אנרגיה חופשית נמוכה יותר.

---

## 4.7 פוטנציאל אלקטרודה סטנדרטי והסדרה האלקטרוכימית

הייחודיות של הפוטנציאל מתבטאת בכך שלא ניתן למדוד פוטנציאל באופן מוחלט. על מנת לאפשר שימוש בפוטנציאל, יש לבחור נקודת ייחוס. באופן כללי, נקודת הייחוס יכולה להיות שרירותית, אבל על פי המלצות של IUPAC (האגודה הבינלאומית לכימיה טהורה ויישומית) נבחר כנקודת ייחוס  הפוטנציאל של אלקטרודת המימן התקנית.

![[potentialScales.jpeg]]

היות והפוטנציאל תמיד מיוחס לנקודת ייחוס, ניתן לבנות כמות אינסופית של סקלות פוטנציאל, והערך של פוטנציאל של תהליך מסוים בסקלה אחת יהיה שונה מערכו בסקלה אחרת. יחד עם זאת, הפרש הפוטנציאלים בין שתי תגובות יהיה קבוע ולא תלוי בבחירת הסקלה. ניתן להמיר ערך פוטנציאל בסקלה אחת לערכו בסקלה אחרת על ידי הוספת הפרש הפוטנציאלים בין שתי הסקלות לערך הנמדד. כך לדוגמה, במעבדות נפוץ להשתמש באלקטרודת כסף–כסף כלוריד כאלקטרודת הייחוס המעשית. ההפרש בין סקלת כסף–כסף כלוריד לסקלת המימן התקנית הוא 0.2 וולט (בקירוב). לפיכך, הפוטנציאל של חיזור הנחושת (Cu²⁺/Cu) יהיה 0.54 וולט מול כסף–כסף כלוריד, או 0.34 וולט מול מימן תקני.
מכאן ואילך, כל הפוטנציאלים נמדדים ביחס ל**אלקטרודת המימן הסטנדרטית** (Standard Hydrogen Electrode, SHE), המוגדרת על ידי:

$$
2\mathrm{H}^+ + 2e^- \leftrightarrow \mathrm{H_2} \qquad E^\circ = 0 \ \mathrm{V}
$$

בתנאים סטנדרטיים — ריכוז פרוטונים אחד מול לליטר, לחץ מימן אחד אטמוספרה, וטמפרטורת 25°C.

באמצעות SHE ניתן לבנות את **הסדרה האלקטרוכימית** — טבלה שמדרגת מתכות לפי פוטנציאל החיזור הסטנדרטי שלהן:

| מתכת | פוטנציאל סטנדרטי (קירוב) |
|---|---|
| Li | −3.04 V |
| Mg | −2.37 V |
| Al | −1.66 V |
| Zn | −0.76 V |
| Fe | −0.44 V |
| H₂ | 0.00 V |
| Cu | +0.34 V |
| Ag | +0.80 V |
| Au | +1.50 V |

ככל שהפוטנציאל שלילי יותר, כך המתכת פעילה יותר — נוטה להתחמצן ולשמש כאנודה בתא גלווני. ככל שהפוטנציאל חיובי יותר, כך המתכת אצילה — עמידה יותר בפני חמצון. זו הסיבה שבה מגנזיום נאכל מהר בנוכחות ברזל, וזהב אינו מחליד בתנאים כלשהם.

---

## 4.8 יציבות המים והשפעת pH

במערכות מימיות, מתכות אינן הגורם היחיד שיש להביאו בחשבון — גם המים עצמם משתתפים בתגובות אלקטרוכימיות. מים יכולים לעבור חיזור (עם פליטת מימן) ולעבור חמצון (עם פליטת חמצן):

$$
2\mathrm{H}^+ + 2e^- \rightarrow \mathrm{H_2}
$$

$$
2\mathrm{H_2O} \rightarrow \mathrm{O_2} + 4\mathrm{H}^+ + 4e^-
$$

שתי תגובות אלה מגדירות את "חלון היציבות" של מים — טווח הפוטנציאלים שבו המים עצמם לא מתפרקים. כל תהליך אלקטרוכימי חייב לפעול בתוך חלון זה, או לשלם מחיר אנרגטי.

נקודה קריטית: פוטנציאלי שתי תגובות אלה תלויים ב-pH:

$$
E = E^\circ - 0.059 \times \mathrm{pH} \qquad \text{(ב-25°C)}
$$

כלומר, בכל עלייה של יחידת pH אחת, הפוטנציאל יורד בכ-59 מילי-וולט. זוהי עובדה פשוטה שמשמעותה עצומה: סביבה חומצית, נייטרלית ובסיסית מתנהגות באופן שונה לחלוטין מבחינה אלקטרוכימית. עניין זה יהיה מרכזי בפרק הבא, כשנדון בדיאגרמות Pourbaix.

---

## 4.9 פוטנציאל מעגל פתוח (OCP)

כאשר מתכת טבולה באלקטרוליט ללא כל זרם חיצוני, מה קורה?

בתחילה, אם המתכת הגיעה לסביבה חדשה, מתרחשות תגובות שמשנות את מצב פני השטח. אבל לאחר זמן מסוים, המערכת מגיעה לשיווי-משקל דינמי, ואפשר למדוד ערך פוטנציאל יציב. ערך זה נקרא **פוטנציאל מעגל פתוח** — Open Circuit Potential, OCP — או, בהקשר קורוזיבי, **פוטנציאל הקורוזיה** ($E_{corr}$).

ב-OCP, קצב החמצון שווה בדיוק לקצב החיזור:

$$
i_{anodic} = i_{cathodic}
$$

חשוב מאוד להבין: "שיווי-משקל" כאן אינו אומר שהתגובות נעצרו. אטומי מתכת עדיין מתמוססים, יונים עדיין נפרקים, אלקטרונים עדיין עוברים — אבל הכל בכיוונים הפוכים ובאותו קצב. **אין זרם נטו, אבל יש קורוזיה**. זהו אחד הרעיונות החשובים ביותר באלקטרוכימיה, והזנחתו היא מקור לטעויות שכיחות בניתוח מדידות.

---

## 4.10 מקרו-תאים ומיקרו-תאים בקורוזיה

התא הגלווני הפשוט עם שתי אלקטרודות ניתן לראות בעין. אבל קורוזיה מעשית מתרחשת לרוב ברמה הרבה יותר מיקרוסקופית.

חתיכת מתכת אחת יכולה להכיל אזורים בעלי פוטנציאלים אלקטרוכימיים שונים — בגלל הבדלים בהרכב הכימי (תכלילים, פרקיפיטטים), גרדיאנטים בריכוז החמצן המומס, מאמצים שאריתיים מתהליכי הייצור, או פשוט הבדלים בין גרעינים שכנים במיקרו-מבנה. כל הבדל כזה הוא בפוטנציה תא גלווני זעיר — אנודה מקומית וקתודה מקומית המחוברות על ידי גוף המתכת עצמו.

![[MicrogalvanicCell.png]]

פלדה אחת יכולה להכיל, בו-זמנית, מיליוני מיקרו-תאים כאלה פעילים. זאת הסיבה שקורוזיה היא תהליך הטרוגני במהותו, ולמה מקומות "חלשים" — שריטה, ריתוך, אזור מאמץ — הם תמיד נקודות ההתחלה של הבעיה.

---

## 4.11 האלקטרוליט — שחקן מרכזי

קיומו של אלקטרוליט הוא תנאי הכרחי לקורוזיה אלקטרוכימית. אלקטרוליט הוא כל חומר המכיל יונים ניידים: מי ים עם כלוריד וסולפט, חומצה גופרתית, תמיסת NaCl, קרקע לחה, ואפילו שכבת מים דקה מאוד שנוצרת על מתכת בלחות גבוהה — כולם יכולים להוות אלקטרוליט מספיק יעיל.

לעומת זאת, פחמימנים טהורים — בנזין, שמנים — כמעט ואינם מוליכי יונים, ולכן לא גורמים לקורוזיה אלקטרוכימית בפני עצמם. הסכנה עם מערכות דלק אינה הבנזין אלא מים הנמצאים בו — כקונדנסט, כזיהום, כלחות שחדרה. אפילו ריכוזים קטנים מאוד של מים מספיקים.

---

## 4.12 עיקרון ההגנה: ניתוק המעגל

מתוך הבנת מבנה התא האלקטרוכימי נובע ישירות עקרון הגנה פשוט ועוצמתי: **אם ניתק אחד מהשניים — מוליך האלקטרונים או מוליך היונים — הקורוזיה האלקטרוכימית נעצרת**.

ציפוי אפוקסי, צבע, או פשוט שכבת שמן, מנתקים את מסלול היונים בין המתכת לסביבה. הגנה קתודית מגדילה את הזרם האלקטרוני בכיוון ההפוך ומאפסת את הזרם האנודי. הפרדה פיזית בין שתי מתכות שונות (מגן בידוד בין הנחושת לאלומיניום) מנתקת את מסלול האלקטרונים. ריבוי שיטות ההגנה מקורו בדיוק ברב-פנים המנגנון האלקטרוכימי.

---

## 4.13 אלקטרוכימיה ככלי מדידה ושליטה

נוסף על ההיבט המכניסטי, לאלקטרוכימיה יש מימד מעשי נוסף: היא הבסיס לשיטות המדידה המרכזיות בחקר קורוזיה. עקומות קיטוב, שיפועי טאפל, מדידת התנגדות קיטוב לינארית (LPR), ספקטרוסקופיית עכבה אלקטרוכימית (EIS) ווולטמטריה ציקלית — כולן שיטות שמנצלות את העובדה שניתן לשלוט בפוטנציאל האלקטרודה וכך "לשאול" את מערכת הקורוזיה שאלות מדויקות.

הפרקים הבאים יבנו את היסודות התרמודינמיים והקינטיים שדרושים להבנת שיטות אלה.

---

## 4.14 סיכום

בפרק זה הנחנו את הבסיס לכל מה שיבוא בהמשך. קורוזיה אלקטרוכימית היא, בסופו של דבר, תהליך של מעגל חשמלי: חמצון באנודה, חיזור בקתודה, אלקטרונים ביניהם דרך המתכת, ויונים ביניהם דרך האלקטרוליט. הסדרה האלקטרוכימית מספרת לנו אילו מתכות ייטו לשמש אנודה ואילו קתודה. פוטנציאל מעגל פתוח הוא הפוטנציאל שבו קצבי החמצון והחיזור שווים — ממנו מתחיל כל ניתוח. ו-pH של הסביבה משפיע על כל תגובה בצורה כמותית ומדויקת.

בפרק הבא נוסיף על בסיס זה את הכלי החזותי האולי-עוצמתי ביותר בתרמודינמיקה של קורוזיה — דיאגרמות Pourbaix — שמאפשרות לראות בבת-אחת את כל מה שיציב, פסיבי, ונאכל, כפונקציה של פוטנציאל ו-pH.

File: content/courses/corrosion/chapters/chapter06.md
---
title: פרק 6 — משוואת נרנסט ופוטנציאלי אלקטרודה
cssclasses:
  - he
---

## 6.1 מבוא

הסדרה האלקטרוכימית שהכרנו בפרק 4 נותנת לכל מתכת ערך אחד — פוטנציאל החיזור הסטנדרטי שלה. אבל הסדרה הזאת מתייחסת לתנאים סטנדרטיים מוגדרים בדיוק: ריכוז יוני אחד מולאר, טמפרטורה של 25°C, לחץ של אטמוספרה אחת. בפועל, כמעט אף מערכת קורוזיה אמיתית אינה עומדת בתנאים הללו.

המים הנוגעים במתכת אינם תמיסה מולארית של יוני הברזל. ה-pH בסדק מתחת לחלודה שונה מה-pH על פני הדגם הפנוי. ריכוז החמצן ליד דופן הצינור שונה מזה שבמרכז הזרימה. כל שינוי בתנאים אלה משנה את הפוטנציאל, ובכך משנה את כוחות המניע של הקורוזיה.

הקשר הכמותי בין תנאי המערכת לבין פוטנציאל האלקטרודה מתואר על ידי **משוואת נרנסט** — אחת המשוואות המרכזיות ביותר באלקטרוכימיה, ובמדע החומרים בכלל.

---

## 6.2 גזירת משוואת נרנסט

נקודת המוצא היא שני קשרים שכבר מוכרים לנו.

מהתרמודינמיקה, עבור תגובה הרשומה באופן כללי התגובה הכללית היא <span dir="ltr">$A + B \rightarrow D$</span>., שינוי האנרגיה החופשית של תגובה בתנאים לא-סטנדרטיים הוא:

$$
\Delta G = \Delta G^\circ + RT \ln \frac{[D]}{[A][B]} \qquad (6.1)
$$

מאלקטרוכימיה, קשר אנרגיה-פוטנציאל:

$$
\Delta G = -nFE \qquad (6.2)
$$

כאשר $n$ הוא מספר האלקטרונים בתגובה ו-$F$ הוא קבוע פאראדיי, כ-96,485 קולון למול. קבוע פאראדיי הוא מטען חשמלי של מול אלקטרונים:

$$
F = q_e \cdot N_a = 1.602 \cdot 10^{-19}\,\mathrm{C} \cdot 6.02 \cdot 10^{23}\,\mathrm{mol}^{-1} = 96{,}485\,\mathrm{C/mol}
$$

נקח בתור דוגמה להמשך הפיתוח את תגובת החיזור הבאה:

$$
\mathrm{Ox} + ne^- \rightarrow \mathrm{Red}
$$

כאשר Red היא הצורה המחוזרת ו-Ox היא הצורה המחומצנת של הצורון בתגובה. עבור תגובה זאת הביטוי של אנרגייה חופשית יהיה:

$$
\Delta G = \Delta G^\circ + RT \ln {\frac{[\mathrm{Red}]}{[\mathrm{Ox}]}} \qquad (6.3)
$$

ניעזר במשוואה (6.2) ונשכתב את (6.3):

$$
-nFE = -nFE^\circ + RT \ln {\frac{[\mathrm{Red}]}{[\mathrm{Ox}]}} \qquad (6.4)
$$

את המשוואה (6.4) נחלק ב-$(-nF)$ ונשכתב את החלק הלוגריתמי:

$$
E = E^\circ - \frac{RT}{nF}\ln{\frac{[\mathrm{Red}]}{[\mathrm{Ox}]}} \qquad (6.5)
$$

המשוואה (6.5) נקראת **משוואת נרנסט** (Nernst) והיא למעשה הבסיס התרמודינמי של אלקטרוכימיה.

בטמפרטורת החדר $25^\circ\mathrm{C}=298\,\mathrm{K}$, הביטוי $\frac{RT}{F}\ln 10 \approx 0.059$, ולכן המשוואה מקבלת את הצורה הנוחה לחישוב:

$$
E = E^\circ - \frac{0.059}{n}\log{\frac{[\mathrm{Red}]}{[\mathrm{Ox}]}} \qquad (6.6)
$$

---

## 6.3 משמעות פיזיקלית

מה משוואת נרנסט אומרת בפועל? שפוטנציאל האלקטרודה אינו קבוע — הוא תלוי בריכוזי היונים, בלחץ הגזים ובטמפרטורה.

דוגמה פשוטה: תגובת חיזור של אבץ:

$$
\mathrm{Zn}^{2+} + 2e^- \leftrightarrow \mathrm{Zn}
$$

ומשוואת נרנסט נותנת, כאשר $[\mathrm{Red}]=[\mathrm{Zn}]=1$:

$$
E = E^\circ + \frac{0.059}{2}\log[\mathrm{Zn}^{2+}]
$$

כאשר ריכוז יוני האבץ בתמיסה גבוה, הפוטנציאל חיובי יותר — האבץ פחות "נוטה" להתמוסס. כאשר הריכוז נמוך, הפוטנציאל שלילי יותר — האבץ נוטה יותר להתמוסס. ההיגיון ברור: אם כבר יש הרבה יוני אבץ בתמיסה, קשה יותר להמשיך ולהמיס עוד.

---

## 6.4 השפעת ה-pH — תגובת המימן כדוגמה

נפתח את משוואת נרנסט עבור תגובת פליטת המימן:

$$
2\mathrm{H}^+ + 2e^- \leftrightarrow \mathrm{H_2}
$$

$$
[\mathrm{Red}]=[\mathrm{H_2}], \qquad [\mathrm{Ox}]=[\mathrm{H}^+]
$$

בלחץ מימן של אטמוספרה אחת:

$$
\log\frac{[\mathrm{Red}]}{[\mathrm{Ox}]} = -\log[\mathrm{H}^+] = \mathrm{pH}
$$

ומשוואת נרנסט מצטמצמת ל:

$$
E = E^\circ - 0.059 \times \mathrm{pH}
$$

מכיוון ש-הפוטנציאל הוא <span dir="ltr">$E^\circ = 0$</span>. לפי הגדרת SHE:

$$
E_{\mathrm{H}^+|\mathrm{H_2}} = -0.059 \times \mathrm{pH} \qquad (6.7)
$$

המשמעות: כל עלייה של יחידת pH אחת מורידה את פוטנציאל תגובת המימן בדיוק ב-59 mV.
בתמיסה חומצית $\mathrm{pH}=1$ הפוטנציאל הוא $-59\,\mathrm{mV}$;
בתמיסה נייטרלית $\mathrm{pH}=7$ הפוטנציאל הוא $-413\,\mathrm{mV}$;
בתמיסה בסיסית $\mathrm{pH}=13$ הוא $-767\,\mathrm{mV}$.

---

## 6.5 אקטיביות ולא ריכוזים — הגרסה המדויקת

כתבנו משוואת נרנסט עם ריכוזים, אבל באופן מדויק יש להשתמש ב**אקטיביות** $a$ ולא בריכוזים:

$$
E = E^\circ - \frac{RT}{nF}\ln \prod a_i^{\nu_i}
$$

כאשר $\nu_i$ הם מקדמים סטוכיומטריים: חיוביים לתוצרים, שליליים למגיבים.

בתמיסות מדוללות, האקטיביות קרובה לריכוז ואפשר להשתמש בריכוז כקירוב סביר. אבל במערכות מרוכזות — מי ים, תמיסות ציפוי תעשייתיות, חומצות — האינטראקציות בין היונים הופכות משמעותיות, האקטיביות סוטה מהריכוז, ויש להשתמש במקדמי אקטיביות. התעלמות מנקודה זו יכולה לגרום לשגיאות כמותיות משמעותיות בחישוב פוטנציאלים.

---

## 6.6 פוטנציאל של תא גלוואני

תא גלוואני מורכב משני חצאי תאים. על מנת לחשב את הפוטנציאל של התא הגלוואני יש לחשב בנפרד את הפוטנציאל עבור כל חצי תא. חצי התא שהפוטנציאל שלו יותר חיובי הוא הקתודה, והשני הוא האנודה. לאחר חישוב הפוטנציאלים של שני חצאי התאים יש להחסיר את פוטנציאל האנודה מפוטנציאל הקתודה:

$$
E_\text{cell} = E_\text{cathode} - E_\text{anode}
$$

**דוגמה:** תא גלוואני המורכב מאלקטרודת נחושת ואלקטרודת אבץ בתמיסות יוניהן התקניות.

הפוטנציאלים התקניים:

$$
E^\circ(\mathrm{Cu}^{2+}/\mathrm{Cu}) = +0.34\,\mathrm{V}
$$

$$
E^\circ(\mathrm{Zn}^{2+}/\mathrm{Zn}) = -0.76\,\mathrm{V}
$$

מכיוון שהפוטנציאל של הנחושת חיובי יותר, הנחושת היא הקתודה והאבץ הוא האנודה.

$$
E^\circ_\text{cell} = E^\circ_\text{cathode} - E^\circ_\text{anode} = +0.34 - (-0.76) = +1.10\,\mathrm{V}
$$

ערך חיובי של $E_\text{cell}$ מעיד על כך שהתגובה הגלוואנית ספונטנית.

### תא ריכוזי

מקרה מעניין ולא-אינטואיטיבי של משוואת נרנסט הוא **תא ריכוזי**: ניתן לבנות תא אלקטרוכימי פעיל מאותה מתכת בדיוק, אם ריכוז יוניה שונה בשני הצדדים.

$$
\mathrm{Zn}\,|\,\mathrm{Zn}^{2+}(0.01\,\mathrm{M})\;||\;\mathrm{Zn}^{2+}(1\,\mathrm{M})\,|\,\mathrm{Zn}
$$

לפי משוואת נרנסט, הפוטנציאל בצד הריכוז הנמוך שלילי יותר — כלומר, האבץ בצד זה יהיה האנודה ויתמוסס. לא בגלל הבדל בהרכב הכימי, אלא בגלל הבדל בריכוז בלבד.

זה אינו תרגיל אקדמי בלבד. אותו מנגנון פועל בקורוזיה אמיתית בכל פעם שנוצרים **גרדיאנטים מקומיים** — הפרשים בריכוז החמצן המומס, בריכוז יוני המתכת, או ב-pH. בסדק צר, בין בורג לפרופיל, בתחתית בריכה — בכל מקום שבו הסביבה לחלק אחד של פני השטח שונה מהסביבה לחלקו האחר, נוצר בפוטנציה תא ריכוז. זהו המנגנון העיקרי של crevice corrosion ושל differential aeration — שמות מפוארים לעיקרון שכבר מוכר לנו.

![[CellPotential.jpeg]]

---

## 6.7 הבחנה בין פוטנציאל שיווי-משקל ל-OCP

כדאי לעצור ולהבהיר הבחנה שחוזרת שוב ושוב בספרות ושגורמת לבלבול.

**פוטנציאל שיווי-משקל** (Equilibrium Potential) הוא ערך תיאורטי: הפוטנציאל שבו חצי-תגובה מסוימת — ורק היא — נמצאת בשיווי-משקל תרמודינמי. הוא מחושב ממשוואת נרנסט עבור תגובה מוגדרת.

**פוטנציאל מעגל פתוח** (OCP) הוא הפוטנציאל שנמדד בפועל על מתכת הטבולה בתמיסה, ללא זרם חיצוני. במערכות קורוזיה אמיתיות, מספר תגובות מתרחשות במקביל — חמצון המתכת, חיזור חמצן, אולי חיזור מימן. ה-OCP הוא הפוטנציאל שבו הסכום הכולל של זרמי החמצון שווה לסכום הכולל של זרמי החיזור. לכן הוא נקרא גם **פוטנציאל מעורב** (Mixed Potential) — ואין הוא שיווי-משקל של אף תגובה בנפרד, אלא שיווי-משקל סטטיסטי של המערכת כולה.

ההבחנה חשובה: אי-אפשר לחשב OCP ישירות ממשוואת נרנסט בלבד. לשם כך צריכים גם קינטיקה — ועל כך בפרקים הבאים.

---

## 6.8 גבולות משוואת נרנסט

משוואת נרנסט היא תרמודינמיקה — היא אומרת מה הפוטנציאל יהיה **בשיווי-משקל**, אבל לא כמה מהר המערכת תגיע לשם, ולא מה הזרם שיזרום בדרך. שאלות כגון "מהו קצב הקורוזיה?" או "כיצד ישפיע לחץ הידרוסטטי על הקורוזיה בצינור?" אינן ניתנות לתשובה ממשוואת נרנסט בלבד.

כמו כן, משוואת נרנסט מניחה שהמערכת בשיווי-משקל אלקטרוכימי. בפועל, כאשר זורם זרם, הפוטנציאל סוטה משיווי-משקל — התופעה הזאת נקראת **קיטוב** (Polarization), והיא נושא מרכזי בפרקים הבאים.

---

## 6.9 סיכום

משוואת נרנסט היא הגשר בין הסדרה האלקטרוכימית התיאורטית לבין עולם הקורוזיה האמיתי, שבו הריכוזים לא מולריים, ה-pH לא שבע, והטמפרטורה לא 25°C.

המסר המרכזי: פוטנציאל האלקטרודה אינו תכונה של המתכת בלבד — הוא תכונה של **המערכת** כולה, כולל התמיסה, הריכוזים, ה-pH והטמפרטורה. גרדיאנט ריכוז בודד מספיק כדי ליצור תא קורוזיה, גם בין שתי נקודות על אותה חתיכת מתכת. וה-pH, כפי שנראה בבירור בפרק הבא, קובע לא רק את קצב הקורוזיה אלא גם את המנגנון שלה ואת גבולות הפסיבציה.

בפרק הבא נשתמש ישירות בתוצאות שהגענו אליהן — פוטנציאל כפונקציה של pH — כדי לבנות את אחד הכלים הגרפיים המרכזיים ביותר בקורוזיה: דיאגרמות Pourbaix.
