Repository: lugovsa-oss/alugovskoy-site

File: content/courses/corrosion/chapters/chapter07.md
---
title: פרק 7 — דיאגרמות פורבה ויציבות תרמודינמית במערכות מימיות
cssclasses:
  - he
---

## 7.1 מבוא

בפרק הקודם ראינו שפוטנציאל אלקטרודה תלוי בריכוזים ובטמפרטורה, ושה-pH משפיע ישירות וכמותית על כל תגובה אלקטרוכימית. עכשיו נשלב את שני המשתנים הקריטיים האלה — פוטנציאל ו-pH — לכלי אחד גרפי ואינטואיטיבי.

**דיאגרמות Pourbaix** (על שם המהנדס הבלגי Marcel Pourbaix שפיתח אותן בשנות הארבעים) הן מפות תרמודינמיות שמראות, בבת-אחת, מהן הפאזות היציבות של מתכת כפונקציה של הפוטנציאל האלקטרוכימי ושל ה-pH. עם הדיאגרמה הנכונה בפנים, שאלות כגון "האם הברזל הזה יחלד בתנאים אלה?" או "האם שכבת הפסיבציה תחזיק מעמד?" מקבלות תשובה ראשונית בפחות משנייה.

---

## 7.2 מה מתואר בדיאגרמת Pourbaix

הדיאגרמה מוצגת כגרף דו-ממדי: ציר ה-X הוא pH (בדרך כלל 0 עד 14), וציר ה-Y הוא הפוטנציאל האלקטרוכימי $E$ (בוולט, ביחס ל-SHE). כל נקודה בגרף מייצגת זוג של תנאים אפשריים. הגרף מחולק לאזורים על ידי קווי גבול, שכל אחד מהם מייצג תגובת שיווי-משקל כלשהי — שיווי-משקל בין המתכת ליונה, בין שני יונים, בין יון לתחמוצת, ובין תחמוצות שונות.

הדיאגרמה נבנית אנליטית: לכל תגובה שיווי-משקל כותבים את משוואת נרנסט, ומקבלים קשר ליניארי בין $E$ ל-pH. כל קשר כזה הוא קו בגרף. התוצאה הכוללת היא מפה שמחלקת את מישור ה-pH-פוטנציאל לאזורי יציבות.

---

## 7.3 שלושת תחומי היציבות

כמעט כל דיאגרמת Pourbaix של מתכת כוללת שלושה סוגים עיקריים של תחומים:

![[pourbaixFe.jpeg]]

**תחום החסינות** (Immunity) הוא האזור שבו המתכת עצמה — ולא יוניה ולא תחמוצתה — היא הפאזה היציבה. כאן אין כוח מניע תרמודינמי לקורוזיה. זוהי הגנה ה"אמיתית" ביותר — המתכת יציבה תרמודינמית. הבעיה: עבור רוב המתכות ההנדסיות, תחום החסינות נמצא בפוטנציאלים שליליים מאוד, הרחק ממה שמתרחש בפועל בסביבות נפוצות.

**תחום הקורוזיה** הוא האזור שבו יוני המתכת המומסים — $\mathrm{Fe}^{2+}$, $\mathrm{Fe}^{3+}$, $\mathrm{Zn}^{2+}$ וכן הלאה — הם הפאזה היציבה. כאן המתכת נוטה להתמוסס. חשוב: הדיאגרמה אינה אומרת כמה מהר — רק שיש כוח מניע. קורוזיה מהירה וקורוזיה כמעט בלתי מורגשת יכולות שתיהן להיות באותו תחום.

**תחום הפסיבציה** הוא האזור שבו תחמוצת מוצקה — $\mathrm{Fe_2O_3}$, $\mathrm{Al_2O_3}$, $\mathrm{Cr_2O_3}$ — היא הפאזה היציבה. כאן נוצרת שכבת תחמוצת על פני המתכת, שעשויה להגן עליה. חשוב לא לבלבל: הפסיבציה אינה "היעדר קורוזיה" — התחמוצת *היא* תוצר קורוזיה. ההבדל הוא שהיא מוצקה, צמודה לפני השטח, ויכולה לחסום המשך תקיפה.

---

## 7.4 גבולות יציבות המים

בכל דיאגרמה של מערכת מימית מופיעים שני קווים מיוחדים שמייצגים את גבולות היציבות של המים עצמם.

![[pourbaixWater.jpeg]]

הקו התחתון מייצג את שיווי-המשקל של תגובת פליטת המימן, ואת הפוטנציאל שמתחתיו המים נוטים להתפרק עם פליטת $\mathrm{H_2}$:

$$
2\mathrm{H}^+ + 2e^- \rightarrow \mathrm{H_2}
$$

הקו העליון מייצג את גבול פליטת החמצן:

$$
2\mathrm{H_2O} \rightarrow \mathrm{O_2} + 4\mathrm{H}^+ + 4e^-
$$

שני הקווים האלה אלכסוניים עם שיפוע זהה (−59 mV ליחידת pH), כתוצאה ישירה ממשוואת נרנסט שראינו בפרק הקודם. בין שני הקווים — מים יציבים. מחוץ לאזור זה — המים עצמם מתפרקים. בפועל, כל תהליך אלקטרוכימי שמתרחש במים חייב לפעול בתוך ה"חלון" הזה, או לדחוף חמצן ומימן החוצה.

---

## 7.5 כיצד לקרוא את הדיאגרמה

שימוש בדיאגרמת Pourbaix הוא פשוט: מוצאים את הנקודה שמייצגת את התנאים בפועל (pH של הסביבה בציר ה-X, פוטנציאל הקורוזיה המשוער בציר ה-Y), ובודקים באיזה תחום היא נמצאת.

אם הנקודה נמצאת בתחום החסינות — המתכת יציבה, ואין להמתין לקורוזיה. אם היא בתחום הקורוזיה — קורוזיה אפשרית, ויש לבדוק את הקינטיקה. אם היא בתחום הפסיבציה — תיווצר שכבת תחמוצת, שעשויה להגן. וכאן מתחיל שיקול הדעת ההנדסי: עד כמה שכבה זו בטוחה בתנאים אלה?

---

## 7.6 דוגמאות מרכזיות: ברזל, אלומיניום, כרום
![[pourbaixFe.jpeg]]

**ברזל** הוא הדוגמה המוכרת ביותר. בסביבה חומצית ובפוטנציאלים לא שליליים מדי, ברזל נמצא בתחום הקורוזיה — ומתמוסס. בסביבה ניטרלית עד בסיסית ובפוטנציאלים מתונים, ניתן להיכנס לתחום הפסיבציה שבו $\mathrm{Fe_2O_3}$ ו-$\mathrm{Fe_3O_4}$ יציבים. בפוטנציאלים גבוהים מאוד (כלומר, בתנאים מחמצנים חזקים), שכבת הפסיבציה עצמה עשויה להתחמצן לאיון $\mathrm{FeO_4^{2-}}$ המסיס, ואז ברזל חוזר לתחום הקורוזיה — תופעה שנקראת transpassive dissolution.

![[pourbaixAl.jpeg]]

**אלומיניום** הוא דוגמה שמבהירה את הפרדוקס הפסיבי: תחום החסינות שלו נמצא בפוטנציאלים שליליים ביותר (כ-$-2$ V לעומת SHE), כלומר אלומיניום כמעט אף פעם אינו "חסין" תרמודינמית. ובכל זאת הוא שורד שנים — בגלל שרוב הסביבות המעשיות מציבות אותו בתחום הפסיבציה שבו $\mathrm{Al_2O_3}$ יציב. אלא שהתחום הפסיבי של אלומיניום מוגבל ל-pH בין כ-4 ל-9: בחומצה חזקה ובבסיס חזק, $\mathrm{Al_2O_3}$ מתמוסס שוב, ואלומיניום עובר קורוזיה מהירה. לכן סיר אלומיניום שורד שנים בתנאי בית רגילים, אבל לא ישרוד זמן רב בתמיסת סודה (NaOH).

![[pourbaixCr.jpeg]]

**כרום** (ויסוד זה בפלדות אל-חלד) הוא מקרה קיצוני: תחום הפסיבציה שלו, המבוסס על $\mathrm{Cr_2O_3}$, רחב ויציב במיוחד. זו הסיבה שתוספת כ-12% כרום לפלדה הופכת אותה לנירוסטה — לא כי הפלדה הפכה "אצילה", אלא כי שכבת $\mathrm{Cr_2O_3}$ שנוצרת עמידה הרבה יותר משכבת $\mathrm{Fe_2O_3}$.

---

## 7.7 מדוע כלורידים שוברים את הפסיבציה

דיאגרמות Pourbaix אינן כוללות כלורידים. זה לא מחדל — זו מגבלה מובנית. יוני כלוריד אינם משפיעים על שיווי-המשקל התרמודינמי של רוב תגובות החמצון, ולכן אינם מופיעים בגבולות הדיאגרמה.

אבל בפועל, כלורידים הם מהגורמים האגרסיביים ביותר בקורוזיה. הסיבה: יוני $\mathrm{Cl}^-$ קטנים, ניידים, ובעלי זיקה גבוהה למשטחי מתכת. הם מסוגלים לחדור שכבות פסיביות ולהחליף את יוני $\mathrm{O}^{2-}$ בגבול התחמוצת-מתכת — ובכך לגרום לפירוק מקומי של שכבת ההגנה. התוצאה היא פיטינג: גומות קטנות שמתחילות בנקודות ספציפיות, מתפתחות בזריזות לעומק, ואינן נראות מבחוץ עד שגורמות לכשל.

לכן ייתכן שהדיאגרמה תנבא "פסיבציה" בתנאים מסוימים, ובכל זאת, בנוכחות כלורידים, המתכת תעבור קורוזיה מקומית חמורה. זהו הבדל מהותי בין מה שתרמודינמיקה יכולה לנבא לבין מה שקורה בשדה.

---

## 7.8 פוטנציאל מעורב — הפוטנציאל האמיתי בשדה

נקודה אחרונה לפני שנסכם: באיזה פוטנציאל ממוקמת המתכת ב"עולם האמיתי"?

בתנאי שדה, ה-OCP (פוטנציאל מעגל פתוח) שנמדד אינו בהכרח בשיווי-משקל עם אף תגובה יחידה. הוא תוצאה של מספר תגובות אנודיות וקתודיות שפועלות במקביל, ומכנסות לפוטנציאל שבו הזרם הכולל מתאזן. פוטנציאל זה נקרא **פוטנציאל מעורב** (Mixed Potential) — ויש לו חשיבות רבה בפרשנות מיקומה של נקודת הפעולה על דיאגרמת Pourbaix. נושא זה יתפתח בהרחבה כשנגיע לקינטיקה ולעקומות קיטוב.

---

## 7.9 מגבלות הכלי

דיאגרמות Pourbaix הן תרמודינמיקה — ורק תרמודינמיקה. הן אינן מתארות קצב קורוזיה, אינן לוקחות בחשבון מבנה גרעינים ומאמצים שאריתיים, אינן מודעות לדיפוזיה ולמעבר מסה, ואינן יודעות שכלוריד קיים בתמיסה. ייתכן שמתכת תמצא בתחום הפסיבי ובכל זאת תיכשל מהר, ייתכן שתמצא בתחום הקורוזיה ובפועל תשרוד עשרות שנים בגלל מחסום קינטי.

אבל כמיפוי ראשוני של השדה האפשרי — כדי לדעת אם בכלל יש בעיה תרמודינמית — הן כלי שמאפשר להגיע לתשובה ראשונה תוך שניות.

---

## 7.10 סיכום

דיאגרמות Pourbaix מאחדות את ההשפעה של פוטנציאל ו-pH לכלי ויזואלי אחד. שלושת התחומים — חסינות, קורוזיה, פסיבציה — מספרים את הסיפור התרמודינמי של כל מצב. גבולות יציבות המים מגדירים את "החלון" שבתוכו ניתן לעבוד במערכות מימיות. והדוגמאות של ברזל, אלומיניום וכרום מראות עד כמה שונה יכולה להיות התנהגות מתכות בעלות פוטנציאלים דומים, אך שכבות פסיבציה שונות.

עם זאת, הפרק הבא מסמן את המעבר הגדול מהקורס: מתרמודינמיקה — שאומרת מה *אפשרי* — לקינטיקה אלקטרוכימית, שאומרת מה *קורה בפועל* ובאיזה קצב.

File: content/courses/corrosion/chapters/chapter08.md
---
title: פרק 8 — קינטיקה אלקטרוכימית וקיטוב
cssclasses:
  - he
---

## 8.1 מבוא

עד כאן ניהלנו את כל הדיון בתרמודינמיקה: האם תגובה ספונטנית? מהו הפוטנציאל בשיווי-משקל? באיזה תחום של דיאגרמת Pourbaix נמצאת המתכת? אלה שאלות חשובות, אבל יש להן מגבלה בסיסית — הן אינן אומרות כלום על קצב.

מהנדס שרוצה לדעת אם גשר יחזיק חמישים שנה אינו שואל "האם הברזל תרמודינמית יציב?" — הוא יודע שלא. הוא שואל "כמה מהר יחליד, ובאיזה תנאים?" זוהי שאלת **הקינטיקה** — ובפרק זה מתחיל החלק השני, ולמעשה החשוב יותר, של מדע הקורוזיה.

---
**מדוע משתמשים בזרם כמדד לקצב התגובה?**

בכימיה רגילה, קצב תגובה הומוגנית מוגדר כשינוי בריכוז עם הזמן:

$$
Rate = \frac{dC}{dt} = \frac{dn}{V \cdot dt},\quad \left[\mathrm{Rate}\right]
= \mathrm{mol\,L^{-1}\,s^{-1}}
$$

אבל תגובה אלקטרודית היא תמיד הטרוגנית — היא מתרחשת על פני שטח, לא בנפח. לכן משתמשים בריכוז שטחי במקום נפחי:

$$
\text{Rate} = \frac{dn}{A \cdot dt}, \quad \left[\mathrm{Rate}\right] = mol \cdot cm^{-2}\cdot s^{-1}
$$

כאן $A$ הוא שטח פני האלקטרודה.

בתגובה אלקטרודית, החלקיקים המועברים הם **אלקטרונים**. מספר מולי האלקטרונים קשור למטען החשמלי דרך קבוע פאראדיי:

$$
n_e = \frac{q}{F}
$$

לכן:

$$
\text{Rate} = \frac{dn_e}{A \cdot dt} = \frac{1}{AF}\frac{dq}{dt} = \frac{i}{AF}
$$

כאשר $i = dq/dt$ הוא עוצמת הזרם. עבור תגובה שבה מועבר אלקטרון אחד בכל אקט תגובה ($\mathrm{Ox} + e^- \rightarrow \mathrm{Red}$), הקצב שווה לצפיפות הזרם מחולקת ב-$F$. לתגובה רב-אלקטרונית ($n$ אלקטרונים):

$$
\text{Rate} =\frac{i}{AnF}= \frac{j}{nF}
$$

כאשר $j = i/A$ היא **צפיפות הזרם**  $[j] = A \cdot cm^{-2}$.

המסקנה: **עוצמת הזרם $i$ וצפיפות הזרם $j$ הן המקבילות האלקטרוכימיות של קצב התגובה בכימיה הרגילה.** כל מה שנאמר מכאן ואילך על זרמים — הכוונה היא לקצבי תגובה.

## 8.2 שיווי-משקל דינמי — מה קורה "מתחת לפני השטח"

נבחן מתכת הטבולה בתמיסה, בפוטנציאל שיווי-משקל שלה — ה-OCP:

$$
\mathrm{Me} \leftrightarrow \mathrm{Me}^{n+} + ne^-
$$

מבחינה מאקרוסקופית לא קורה כלום: אין זרם נטו, הפוטנציאל יציב, המסה לא משתנה. אבל ברמה המיקרוסקופית, שני תהליכים מתרחשים בו-זמנית ללא הפסקה: אטומי מתכת מתמוססים ועוברים לתמיסה כיונים (חמצון), ויוני מתכת מהתמיסה נפרקים ומתמצקים חזרה (חיזור). שני הכיוונים פועלים בקצב שווה, ולכן הזרם הנטו שווה לאפס:

$$
i_{anodic} = i_{cathodic} = i_0
$$

הגודל $i_0$ — **צפיפות זרם החילוף** (Exchange Current Density) — הוא אחד הפרמטרים החשובים ביותר באלקטרוכימיה. הוא מודד כמה "פעילה" התגובה בשיווי-משקל: $i_0$ גדול פירושו שאינספור אטומים מתמוססים ומתמצקים בכל שנייה, גם כשלא קורה כלום מאקרוסקופית. $i_0$ קטן פירושו שהתגובה "עצלנית" — מחסום קינטי גבוה מונע ממנה להתרחש בתדירות גבוהה. הבדל בכמה סדרי גודל ב-$i_0$ בין שתי מתכות יסביר מדוע אחת מהן מחלידה בזריזות ואחרת כמעט לא.

---

## 8.3 קיטוב — ה"דחיפה" שמוציאה את המערכת משיווי-משקל

כאשר מפעילים על מתכת פוטנציאל שונה מפוטנציאל שיווי-המשקל שלה — בין אם על ידי פוטנציוסטט, ובין אם בגלל גלוון מקומי עם מתכת סמוכה — המערכת יוצאת משיווי-משקל. ה**קיטוב** (Polarization) הוא הסטייה מפוטנציאל שיווי-המשקל:

$$
\eta = E - E_{eq}
$$

הקיטוב $\eta > 0$ נקרא **קיטוב אנודי**, אם הפוטנציאל עלה מעל לשיווי-משקל, ותגובת החמצון הואצה. $\eta < 0$ נקרא **קיטוב קתודי** — הפוטנציאל ירד, ותגובת החיזור הואצה.

ההיגיון האנרגטי מאחורי זה: פוטנציאל גבוה יותר אומר שהאלקטרונים "יקרים" יותר אנרגטית — ולכן יש תמריץ להיפטר מהם, כלומר לחמצן את המתכת. פוטנציאל נמוך יותר אומר שהאלקטרונים "זולים" — ולכן יש תמריץ לספק אותם לתגובות חיזור.

---

## 8.4 השכבה הכפולה החשמלית

הגבול בין מתכת לאלקטרוליט אינו חד ומוגדר כמו שנדמה. ביסוד כל ההתנהגות האלקטרוכימית עומדת **השכבה הכפולה החשמלית** (Electrical Double Layer): שכבה מטעונת שנוצרת ממש על פני המתכת.

![[doubleLayer.jpeg]]

מה קורה שם: על פני המתכת ישנו מטען שטחי — חיובי או שלילי, תלוי בפוטנציאל. יונים מהתמיסה בעלי המטען ההפוך נמשכים אל הממשק ויוצרים שכבת נגד. התוצאה היא מבנה דמוי קבל שטוח בעובי של ננומטרים בודדים, שבתוכו השדה החשמלי עצום — בסדר גודל של $10^7-10^8\ \mathrm{V/m}$.

מדוע זה חשוב לקינטיקה? כי מעבר אלקטרונים בין מתכת ליון, שהוא ליבת כל תגובה אלקטרוכימית, מתרחש בתוך שכבה זו. כל שינוי בפוטנציאל משנה את השדה החשמלי בשכבה הכפולה, ובכך משנה את הסבירות שאלקטרון "יקפוץ" מהמתכת ליון — כלומר, את קצב התגובה.

---

## 8.5 מנגנוני הקיטוב

בפועל, כאשר מערכת אלקטרוכימית יוצאת משיווי-משקל, ישנם ארבעה מנגנונים שיכולים להגביל את קצב התגובה. כל אחד מהם יוצר סוג שונה של קיטוב.

**קיטוב אקטיבציה** (Activation Polarization) מתרחש כאשר ה"צוואר הבקבוק" הוא עצם מעבר האלקטרון בגבול בין אלקטרודה לאלקטרוליט — כלומר, ה"קפיצה" מהמתכת ליון. גם אם יש מספיק חומר מגיב בקרבת פני השטח, האלקטרונים לא עוברים מהר מדי, כי המחסום האנרגטי גדול. שינוי הפוטנציאל מוריד או מעלה את המחסום הזה, ובכך מאיץ או מאט את התגובה. זהו המנגנון הדומיננטי ברוב המערכות בזרמים נמוכים.

**קיטוב ריכוזים** (Concentration Polarization) מתרחש כאשר מהירות התגובה עצמה גבוהה, אבל קצב אספקת החומר המגיב לפני השטח — בעיקר דרך דיפוזיה — אינו מספיק. הדוגמה הקלאסית היא חיזור חמצן מומס: החמצן צריך להגיע מהתמיסה הפנימית אל פני המתכת, ואם התגובה מהירה מהדיפוזיה, נוצר דלדול מקומי של חמצן ליד הגבול הבין-פאזי. אז הגדלת הקיטוב כמעט אינה מועילה — יש פשוט "מחסן ריק".

**קיטוב אוהמי** הוא הפשוט ביותר מבחינה רעיונית: נפילת המתח $U = iR$ על ההתנגדות של האלקטרוליט (וגם של שכבות פסיביות, חיבורים, ועוד). הוא אינו "קיטוב" במובן הקינטי-כימי, אלא אפקט חשמלי טהור — אבל בניסויים הוא נראה בדיוק אותו הדבר, ולכן צריך לזהות ולתקן אותו. ה-IR drop שדיברנו עליו בפרק 5 הוא ביטוי מעשי של קיטוב אוהמי.

**קיטוב נוקלאציה** (Nucleation Polarization) מתרחש כאשר תוצר התגובה הוא פאזה חדשה — למשל, בועת גז (מימן, חמצן) או שכבת מתכת מוצקה בציפוי גלווני. יצירת גרעין של פאזה חדשה דורשת אנרגיה עודפת — "מחיר הפתיחה" — כי לגוף זעיר יש יחס שטח-נפח גבוה מאוד, ואנרגיית פני השטח שלו גדולה ביחס לאנרגיית הנפח. רק לאחר שהגרעין עובר גודל קריטי מסוים הוא יציב וממשיך לגדול. בפועל, קיטוב הנוקלאציה מתבטא לעתים קרובות בעיכוב בתחילת התגובה, ולאחר מכן בירידה חדה במתח כאשר גרעינים יציבים נוצרים ומתפשטים.

| סוג קיטוב | מה מגביל | תנאים אופייניים |
|---|---|---|
| Activation | מעבר אלקטרונים בממשק | זרמים נמוכים, פני שטח נקיים |
| Concentration | דיפוזיה של מגיבים/תוצרים | זרמים גבוהים, ריכוז נמוך |
| Ohmic | התנגדות חשמלית | אלקטרוליט בעל התנגדות גבוהה |
| Nucleation | יצירת פאזה חדשה | ציפוי גלווני, פיתוח גז |

---

## 8.6 זרם גבולי

כאשר הקיטוב מוגבל על ידי דיפוזיה, קיים מצב קיצוני: כמות החומר שמגיעה לפני השטח מוגבלת לחלוטין על ידי קצב הדיפוזיה, בלי קשר לפוטנציאל. ערך הזרם שבו מגיעים למצב זה נקרא **זרם גבולי** ($i_L$). מעבר לזרם זה, הגדלת הקיטוב כמעט אינה מגדילה עוד את הזרם — העקומה "מתיישרת".

הזרם הגבולי תלוי בגיאומטריית הזרימה, בקצב הערבוב, בריכוז החומר המגיב, ובמקדם הדיפוזיה. לכן, בניסויים שבהם רוצים לעבוד מעבר לזרם הגבולי — למשל, בתהליכי ציפוי — יש להגביר את הערבוב (אלקטרודה מסתובבת, ריב-אל) כדי לדחוף את הגבול הדיפוזיוני לזרמים גבוהים יותר.

![[polarizationCurve.png]]

---

## 8.7 עקומות קיטוב — הדיוקן של מערכת קורוזיה

**עקומת קיטוב** (Polarization Curve) היא הגרף של הזרם כפונקציה של הפוטנציאל, המתקבל במהירות סריקה (מהירות השינוי של הפוטנצאל בפוטנציאוסטט) לאט יחסית מ-OCP כלפי מעלה (אנודית) או כלפי מטה (קתודית). זוהי אחת המדידות השימושיות ביותר בקורוזיה, כי היא מכילה מידע מאסיבי על המערכת.

בעקומת קיטוב אנודית של מתכת עם פסיבציה ניתן לראות בדרך כלל את השלבים הבאים: בפוטנציאלים ליד OCP — אזור פעיל שבו הזרם עולה עם הפוטנציאל (אקטיבציה שולטת). בפוטנציאל מסוים — ירידה חדה בזרם עם יצירת שכבת הפסיבציה (**פוטנציאל הפסיבציה**). לאחר מכן — אזור פסיבי שבו הזרם נמוך ויציב יחסית לטווח פוטנציאלים רחב. ולבסוף, בפוטנציאל גבוה מספיק — עלייה מחדש בזרם עם פירוק שכבת הפסיבציה (**breakdown**) — ובמצבים רבים, זהו הפוטנציאל שמעליו מתחיל פיטינג.

![[PCregions.jpeg]]

---

## 8.8 פוטנציאל מעורב וקורוזיה ב-OCP

כפי שראינו כבר, OCP של מתכת קורוזיבית אינו פוטנציאל שיווי-משקל אמיתי — הוא **פוטנציאל מעורב** (Mixed Potential). בנקודה זו, הזרם האנודי (חמצון המתכת) שווה בדיוק לזרם הקתודי (חיזור חמצן, מימן, או מינים אחרים):

$$
i_{anodic} = i_{cathodic}
$$

ולכן הזרם הנטו הוא אפס — ולכן לא ניתן לזהות ולמדוד קורוזיה פשוט על ידי מדידת זרם ב-OCP.

אבל — ואין להקל בכך ראש — הקורוזיה ממשיכה. המתכת ממשיכה להתמוסס באתרים אנודיים, וחמצן ממשיך להתחזר באתרים קתודיים. אין זרם נטו אבל יש אובדן מסה מתמשך. הפרמטר שנרצה לדעת — צפיפות זרם הקורוזיה $i_{corr}$ — שווה לאותו זרם חילוף מאוזן, ולחילוצו מתוך המדידה נזקק לשיטה אחרת, שתידון בפרק הבא.

---

## 8.9 מדוע קינטיקה חשובה יותר מתרמודינמיקה בהנדסה

שתי מתכות שונות יכולות להיות בלתי יציבות תרמודינמית באותה מידה לחלוטין — $\Delta G$ שלילי זהה — ובכל זאת האחת מחלידה תוך שנים ספורות בעוד האחרת נשמרת עשרות שנים. ההבדל כולו נמצא בקינטיקה: קצב מעבר האלקטרונים, מהירות הדיפוזיה, עמידות שכבת הפסיבציה.

ההנדסה עוסקת בשאלות כגון: האם רכיב זה יחזיק עשר שנים? האם מתקן זה זקוק לסקר בכל שנה או בכל חמש שנים? כמה הגנה קתודית נדרשת? אלה שאלות קינטיות, לא תרמודינמיות. תרמודינמיקה היא ה"גזרה" שבתוכה יש לעבוד — קינטיקה היא ה"תנאי שדה" שקובע מה קורה בפועל.

---

## 8.10 סיכום

הפרק הזה מסמן מעבר: מתרמודינמיקה לקינטיקה, ממפות יציבות לעקומות קיטוב, משאלת "האם?" לשאלת "כמה מהר?".

המושגים המרכזיים: זרם חילוף $i_0$ כמדד לפעילות אלקטרוכימית בשיווי-משקל; קיטוב $\eta$ כהסטה מפוטנציאל שיווי-משקל; שלושת מנגנוני הקיטוב — אקטיבציה, ריכוזים, אוהמי; זרם גבולי כביטוי לשליטת הדיפוזיה; ועקומת קיטוב כמסמך הזהות של מערכת אלקטרוכימית.

בפרק הבא נפתח את הכלים המתמטיים שמתארים את הקיטוב כמותית — משוואת Butler–Volmer — ונבין כיצד מחלצים ממנה את זרם הקורוזיה $i_{corr}$ ואת שיפועי טאפל.

File: content/courses/corrosion/chapters/chapter09.md
---
title: פרק 9 — משוואת Butler–Volmer ותיאוריית טאפל
cssclasses:
  - he
---

## 9.1 מבוא

בפרק הקודם הכרנו את מושג הקיטוב — הסטייה מפוטנציאל שיווי-משקל — ואת שלושת המנגנונים שיכולים להגביל תגובה אלקטרוכימית. עכשיו נרצה לכמת: אם הפוטנציאל הוסט ב-$\eta$ וולט, מה יהיה הזרם? האם הקשר ליניארי? אקספוננציאלי? ומתי כל אחד מהם תקף?

התשובה היא **משוואת Butler–Volmer** — ואפשר לטעון שהיא המשוואה המרכזית של כל האלקטרוכימיה הקינטית. היא מקשרת בין קיטוב לבין זרם, מכילה את כל ה"אופי" של תגובה אלקטרוכימית, ומצידה נגזרות שיטות מדידת הקורוזיה הנפוצות ביותר.

---

## 9.2 משוואת טאפל — ההיגיון האנרגטי

נבחן תגובה אלקטרוכימית כללית:

$$
\mathrm{Ox} + ne^- \leftrightarrow \mathrm{Red}
$$

בפוטנציאל שיווי-משקל, שני הכיוונים מתרחשים בקצב שווה. כאשר מסיטים את הפוטנציאל ב-$\eta$ וולט, מה קורה לאנרגיית ה-"קפיצה" שהאלקטרון חייב לעבור?

הפרופיל האנרגטי של תגובת העברת מטען מסביר מדוע הזרם תלוי אקספוננציאלית בפוטנציאל — וזו הבסיס התיאורטי לעקומת הקיטוב.

![[potentialProfile.jpeg]]

מצב המעבר נוצר במרחק מסוים מפני האלקטרודה. אם עובי שכבת הכפל הוא $r$, ניתן לסמן את קואורדינטת מצב המעבר כ-$\alpha r$, כאשר $\alpha$ הוא **גורם הסימטריה** (symmetry factor). עבור רוב התהליכים $\alpha = 0.5$. הפרמטר $\alpha$ הוא מספר בין 0 ל-1 (ברירת המחדל 0.5). הוא מתאר כיצד מתחלק שינוי הפוטנציאל בין שני הכיוונים: חלק $\alpha$ מהשינוי מקל על מעבר האלקטרון בכיוון החמצון, וחלק $(1-\alpha)$ מקל עליו בכיוון החיזור. זהו מאפיין של אתר ה"מעבר" בין הצורה המחומצנת למחוזרת, ולמעשה מבטא את א-הסימטריה של מחסום האנרגיה.

כאשר מופעל פוטנציאל יתר $\eta$, מחסום האקטיבציה יורד ב:

$$\Delta\Delta G^\ddagger = -\alpha n F \eta \qquad (9.1)$$

(מכיוון שהפוטנציאל הנוסף מייצב אחד מהמצבים — מחזר או מחמצן — ומערער את האחר).

**בשיווי משקל** קבוע הקצב הוא:

$$k_{eq} = k_0 e^{\frac{E_a}{RT}} = k_0 e^{\frac{\Delta G^\ddagger}{RT}} \qquad(9.2)$$

**תחת פוטנציאל יתר** $\eta$:

$$k_\eta = k_0 e^{\frac{\Delta G^\ddagger - \Delta\Delta G^\ddagger}{RT}} = k_0 e^{\frac{\Delta G^\ddagger + \alpha n F \eta}{RT}} = k_{eq} \cdot e^{\frac{-\alpha n F \eta} {RT}}\qquad (9.3)$$

ובצורה פשוטה יותר:

$$k = k_0 e^{\frac{\alpha n F \eta}{RT}}\qquad (9.4)$$

כלומר, קבוע הקצב — ולכן הזרם — גדל אקספוננציאלית עם עודף הפוטנציאל. זוהי משוואת **באטלר-וולמר** בצורתה הבסיסית, והיא מסבירה את האזור האקטיבי בעקומת הקיטוב.

כעת נתרגם זאת לשפה האלקטרוכימית. מכיוון ש-$\Delta G = -nFE = -nF\eta$, וקבוע הקצב קשור לזרם לפי $k = \frac{i}{AnF}$ (כלומר $rate = kC$), נקבל:

$$\frac{i}{AnF} = \frac{i_0}{AnF} e^{\frac{-\alpha n F \eta}{RT}} \qquad (9.5)$$

או בצורה נוחה יותר:

$$j = j_0 e^{\frac{-\alpha n F \eta}{RT}} \qquad (9.6)$$

זוהי **משוואת טאפל המודרנית**, כאשר $j_0$ הוא פרמטר הכולל את כל הקבועים לעיל. הוא מכונה **צפיפות זרם החלפה** (exchange current density) ומאפיין את מהירות הגעת האלקטרודה לשיווי משקל.

מבחינה היסטורית, משוואה $(9.6)$ התקבלה על ידי טאפל בשנת 1905 בצורתה האמפירית:

$$\eta = a + b \log j \qquad (9.7)$$

## 9.3 משוואת בטלר-וולמר

![[Butler-Volmer.PNG.jpeg]]

תגובת החמצון (האנודית) גדלה אקספוננציאלית עם קיטוב חיובי; תגובת החיזור (הקתודית) גדלה אקספוננציאלית עם קיטוב שלילי. הסכום הכולל נותן את **משוואת Butler–Volmer**:

$$
i = i_0 \left[ e^{\frac{\alpha n F \eta}{RT}} - e^{-\frac{(1-\alpha)nF\eta}{RT}} \right] \qquad (9.8)
$$

האיבר הראשון הוא הזרם האנודי, השני — הקתודי. בשיווי-משקל ($\eta = 0$) שניהם שווים ל-$i_0$, הזרם מתאזן, ו-$i_{net} = 0$.

---

## 9.4 שני גבולות חשובים

משוואת Butler–Volmer מורכבת להתמודד איתה ישירות, אבל בשני גבולות קיצוניים היא מפשטת ל-צורות שימושיות מאוד.

### קיטוב קטן — הגבול הליניארי

כאשר $|\eta|$ קטן מאוד (בפועל, פחות מכ-10–15 mV), ניתן לבצע פירוק משוואת בטלר-וולמר לסדרת טיילור מסדר ראשון. התוצאה:

$$
i \approx i_0 \cdot \frac{nF\eta}{RT}\qquad (9.9)
$$

כלומר, הזרם פרופורציונלי לקיטוב — קשר ליניארי. זהו הבסיס ל**מדידת LPR** (Linear Polarization Resistance): מסיטים את הפוטנציאל בכמה מילי-וולט סביב ה-OCP ומודדים את השיפוע $\Delta i / \Delta \eta$. משיפוע זה ניתן לחלץ את $i_{corr}$.

### קיטוב גדול — גבול טאפל

כאשר $|\eta|$ גדול (מעל כ-50–100 mV), אחד מהאיברים האקספוננציאליים שולט לחלוטין, והשני הופך זניח. בקיטוב אנודי גדול:

$$
i \approx i_0 \cdot e^{\frac{\alpha nF \eta}{RT}} \qquad (9.10)
$$

נוטלים לוגריתם:

$$
\log i = \log i_0 + \frac{\alpha nF}{2.303 RT} \cdot \eta \qquad (9.11)
$$

מסדרים כ-$\eta$ בפונקציה של $\log i$:

$$
\eta = a + b \cdot \log i \qquad (9.12)
$$

זוהי **משוואת טאפל** — יחס ליניארי בין $\eta$ ל-$\log i$, שהיה מוכר ניסויית לפני שהיה לו הסבר תיאורטי. השיפוע $b$ נקרא **שיפוע טאפל** (Tafel Slope).

---

## 9.5 שיפוע טאפל ומה הוא מספר לנו

שיפוע טאפל אינו מספר שרירותי — הוא מכיל מידע ממשי על מנגנון התגובה. מנוסחת הגזירה ניתן לראות:

$$
b = \frac{2.303 RT}{\alpha n F} \qquad (9.13)
$$

בטמפרטורת החדר, אם $\alpha = 0.5$ ו-$n = 1$ (תגובה חד-אלקטרונית), מתקבל $b \approx 120\ \mathrm{mV/decade}$. כלומר, כל עלייה של סדר גודל בזרם (פי 10) מחייבת הוספת 120 מילי-וולט של קיטוב.

כאשר השיפוע המדוד שונה מהערך ה"תיאורטי", זה מרמז שמנגנון התגובה שונה מהמניח — אולי מספר שלבים, אולי שלב קובע שאינו מעבר האלקטרון הראשון, אולי ספיחה מעורבת. לכן מדידת שיפוע טאפל היא לא רק כלי מדידה — היא כלי מחקר מנגנוני.

---

## 9.6 ייצוג לוגריתמי ומדוע הוא נחוץ

כדי לצייר עקומות טאפל, משתמשים תמיד בציר לוגריתמי לזרם. הסיבה מעשית לחלוטין: זרמים אלקטרוכימיים יכולים להשתנות על פני 8–10 סדרי גודל — מ-$10^{-9}\ \mathrm{A/cm^2}$ (ננו-אמפרים, קורוזיה זעירה של מתכות אצילות) ועד $10^{-1}\ \mathrm{A/cm^2}$ ויותר (תהליכי ציפוי, קורוזיה פעילה). על ציר ליניארי, כל הטווח מ-$10^{-9}$ עד $10^{-2}$ ייראה פרקטית אפס ולא ניתן לניתוח.

כמו כן, על ציר לוגריתמי אזורי הקיטוב הגדול (גבול טאפל) נראים כקווים ישרים — ומזיהויים המפורש ניתן לחלץ את $b$ ואת $i_0$.

---

## 9.7 צפיפות זרם ולא זרם מוחלט

במדידות אלקטרוכימיות משתמשים תמיד ב**צפיפות זרם** $j = i/A$ (אמפר למ"ר או לסמ"ר), ולא בזרם המוחלט $i$. אם נמדוד שני דגמים שונים בגודל — אחד של 1 סמ"ר ואחד של 10 סמ"ר — ונחבר אותם לאותו פוטנציוסטט, הזרם המוחלט יהיה שונה פי עשר, אבל צפיפות הזרם — שמייצגת את מה שקורה על פני יחידת שטח — תהיה זהה. צפיפות הזרם היא תכונה אינטרינזית של הממשק המתכת-תמיסה, לא של גודל הדגם.

---

## 9.8 דיאגרמות Evans — פוטנציאל הקורוזיה והזרם מהצטלבות עקומות

![[evans.PNG.jpeg]]

**דיאגרמת Evans** (Evans Diagram) היא כלי גרפי שמציג על אותו גרף את העקומה האנודית (קיטוב של תגובת החמצון) ואת העקומה הקתודית (קיטוב של תגובת החיזור), בדרך כלל על ציר לוגריתמי של זרם.

נקודת החיתוך של שתי העקומות — כאשר $i_{anodic} = i_{cathodic}$ — נותנת ישירות:
- $E_{corr}$: פוטנציאל הקורוזיה (המיקום על ציר ה-$E$),
- $i_{corr}$:  זרם הקורוזיה (המיקום על ציר ה-$\log i$).

הכוח של הדיאגרמה הוא שהיא מאפשרת לחשוב ויזואלית על האפקטים של שינויים במערכת. למשל: מה יקרה אם נגביר את ריכוז החמצן? העקומה הקתודית "תעלה" (יותר תגובת חיזור בכל פוטנציאל) — ונקודת החיתוך תעבור לפוטנציאל אנודי יותר ולזרם גבוה יותר. תוצאה: יותר חמצן → יותר קורוזיה. זהו דוגמה לכך שתוצאה אינטואיטיבית-לכאורה ("חמצן שורף ברזל") קיבלה הסבר כמותי דרך הדיאגרמה.

להפך: מה יקרה אם נוצרת פסיבציה? העקומה האנודית "תשקע" — $i_{corr}$ ירד בסדרי גודל. זהו עקרון ההגנה בפסיבציה מודרנית.

---

## 9.9 זרם קורוזיה וחוק פאראדיי

ה-$i_{corr}$ אינו מספר אבסטרקטי — ניתן להמיר אותו ישירות לקצב אובדן מסה באמצעות **חוק פאראדיי**:

$$
\frac{dm}{dt} = \frac{i_{corr} \cdot M}{nF}\qquad (9.14)
$$

כאשר $M$ הוא המשקל המולקולרי של המתכת, $n$ מספר האלקטרונים בתגובה, ו-$F$ קבוע פאראדיי. מכאן ניתן לחשב ישירות את קצב הנסיגה של פני השטח (mm/year), גודל סטנדרטי ונפוץ בהנדסת קורוזיה. כלומר, מדידה חשמלית בניסוי של שעה יכולה לתת תחזית לאורך חיים של עשרות שנים — בתנאי שהמודל מתאים למציאות.

---

## 9.10 מגבלות המודל

משוואת Butler–Volmer היא מודל לתגובה אלקטרוכימית אחת, אחידה, בממשק הומוגני. היא מניחה שהשלב הקובע הקצב הוא מעבר האלקטרון בממשק, שפני השטח אחידים, ושאין שינויים מבניים עם הזמן.

בפועל מתרחשים דברים שהמודל אינו מתאר: שכבות פסיבציה שמשתנות עם הזמן, פיטינג שמתחיל בנקודות ספציפיות, תגובות מרובות שלבים שבהן מעבר האלקטרון אינו שלב קובע הקצב, ופני שטח גסים ולא-אחידים. לכן Butler–Volmer הוא מצוין כנקודת מוצא ולמדידות ראשוניות, אבל פרשנות מדויקת של ניסויים מורכבים דורשת הרחבות.

---

## 9.11 סיכום

משוואת Butler–Volmer מקשרת בין קיטוב לזרם, ומכילה שני פרמטרים מרכזיים: $i_0$ (פעילות האלקטרודה בשיווי-משקל) ו-$\alpha$ (א-הסימטריה של מחסום האנרגיה). מגבולותיה נגזרים שני יחסים שימושיים: קשר ליניארי בקיטוב קטן (בסיס ל-LPR) ומשוואת טאפל בקיטוב גדול. דיאגרמות Evans מאפשרות להציג את המערכת גרפית ולהבין בצורה ישירה כיצד שינויים בקינטיקה האנודית או הקתודית משפיעים על $E_{corr}$ ו-$i_{corr}$.

בפרק הבא נשתמש בכל אלה ונעבור מהתיאוריה למדידה מעשית: Tafel Analysis, LPR, ושיטות נוספות למדידת קצב קורוזיה ממשי.

File: content/courses/corrosion/chapters/chapter10.md
---
title: פרק 10 — מדידות קורוזיה. Tafel Analysis, LPR ודיאגרמות Evans
cssclasses:
  - he
---

## 10.1 מבוא

בפרק הקודם פיתחנו את משוואת Butler–Volmer ומשוואת טאפל, וראינו כיצד נקודת החיתוך של העקומות האנודית והקתודית נותנת את $E_{corr}$ ו-$i_{corr}$. עכשיו השאלה המעשית: כיצד עושים זאת בפועל, במעבדה?

האתגר אינו טריוויאלי. קורוזיה היא תהליך שמתרחש ב-OCP — ובנקודה זו זרם הנטו הוא אפס, ולכן לא ניתן לחבר אמפרמטר ולמדוד אותו ישירות. קצב הקורוזיה מוסתר מאחורי איזון בין שני זרמים מנוגדים. כדי לחשוף אותו, צריך להוציא את המערכת מאיזון זה — בצורה מבוקרת — ולפרש את התגובה. זהו הרעיון מאחורי כל שיטות המדידה האלקטרוכימיות בקורוזיה.

---

## 10.2 מדידה פוטנציודינמית — עקרון הסריקה

השיטה הישירה ביותר לאפיון אלקטרוכימי היא **מדידה פוטנציודינמית**: הפוטנציוסטט סורק את הפוטנציאל בקצב קבוע ($\nu$ = scan rate, לרוב 0.1–10 mV/s) בעוד שהזרם נמדד רציפות:

$$
E(t) = E_0 + \nu t
$$

הגרף המתקבל — $E$ מול $i$, לרוב עם ציר לוגריתמי לזרם — הוא עקומת הקיטוב. היא מכילה מידע על כל תהליכי החמצון והחיזור שמתרחשים בממשק: תגובת חמצון המתכת, חיזור חמצן או מימן, היווצרות שכבת פסיבציה, ופירוקה.

בחירת קצב הסריקה היא פשרה בין שני שיקולים מנוגדים: סריקה מהירה מורידה את כמות הקורוזיה שמתרחשת במהלך הניסוי ומאפשרת "לראות" את פני השטח המקוריים, אבל היא מביאה עמה ספיגה קיבולית (capacitive charging) שמסתירה את הזרם הפאראדי האמיתי. סריקה איטית קרובה יותר למצב יציב, אבל פני השטח מספיקים להשתנות תוך כדי — שכבות נוצרות, פיטינג מתחיל, ריכוזים מקומיים משתנים. הכלל המקובל: מודדים בכמה קצבים, ומוודאים שהתוצאות עקביות.

---

## 10.3 Tafel Analysis — חילוץ $i_{corr}$ מהחתך

כאשר הקיטוב גדול מספיק (בדרך כלל מעל 50–100 mV מ-OCP), אחד מהאגפים של משוואת Butler–Volmer שולט לחלוטין, והעקומה על ציר לוגריתמי נראית כקו ישר — **אזור טאפל**. בתחום האנודי:

$$
\eta = a + b_a \log i
$$

ובקתודי:

$$
\eta = a - b_c \log |i|
$$

**Tafel Analysis** מנצל את הקווים הישרים הללו: מבצעים אקסטרפולציה של שני הישרים (האנודי והקתודי) לעבר ה-OCP, ונקודת החיתוך נותנת את $i_{corr}$.

בפועל, האקסטרפולציה אינה תמיד פשוטה. על העקומה מוטלים שינויי ריכוז מקומיים, שינויי פני שטח, ולעיתים אזורי טאפל קצרים שאינם אידאליים. לכן אנשי מקצוע מנוסים מזהים את האזורים הליניאריים "לפי הצורה" ומבצעים regression על חלקים ספציפיים של העקומה, ולא על עקומה שלמה.

![[potentiodynamics.PNG.jpeg]]
---

## 10.4 דיאגרמות Evans — קריאת המצב מהצטלבות עקומות

**דיאגרמת Evans** היא ייצוג גרפי שעוזר לחשוב על מערכות קורוזיה בצורה ויזואלית. שתי העקומות — האנודית (חמצון המתכת) והקתודית (חיזור משלים, לרוב של חמצן או מימן) — מצוירות על אותו גרף, ונקודת החיתוך שלהן היא מצב הפעולה של המערכת.

הכוח של הדיאגרמה הוא בהבנת **השפעת שינויים**: אם אספקת החמצן גדלה (למשל, בגלל ערבוב מוגבר), העקומה הקתודית תעלה — ונקודת החיתוך תיסט לפוטנציאל אנודי יותר ולזרם גבוה יותר. כלומר, יותר חמצן מאיץ קורוזיה — לא בגלל כימיה "פשוטה", אלא בגלל שהתגובה הקתודית מהירה יותר ומאפשרת לתגובה האנודית לרוץ מהר יותר. להפך: אם שכבת ציפוי או פסיבציה מאטה את תגובת החמצון, העקומה האנודית "שוקעת", ו-$i_{corr}$ יורד.

---

## 10.5 LPR — קצב קורוזיה בלי להשחית את הדגם

**מדידת LPR** (Linear Polarization Resistance) היא גישה שונה לחלוטין: במקום לסרוק טווח רחב של פוטנציאלים, מסיטים את הפוטנציאל רק כמה מילי-וולט מ-OCP (בדרך כלל $\pm 10\text{–}20\ \mathrm{mV}$) ומודדים את שיפוע הזרם. בתחום הקטן הזה תקף הקירוב הליניארי של Butler–Volmer, ו:

$$
R_p = \left. \frac{dE}{di} \right|_{E \to E_{corr}}
$$
כאשר$R_p$ הינו התנגדות לקיטוב. ככל ש-$R_p$  יותר גבוה, כך המתכת עמידה יותר לקורוזיה.

![[LPR.PNG.jpeg]]
---

## 10.6 משוואת Stern–Geary

Stern ו-Geary הראו ב-1957 שניתן לחלץ ישירות את $i_{corr}$ מ-$R_p$:

$$
i_{corr} = \frac{B}{R_p}
$$

כאשר $B$ הוא קבוע Stern–Geary:

$$
B = \frac{\beta_a \cdot \beta_c}{2.303(\beta_a + \beta_c)}
$$

ו-$\beta_a$, $\beta_c$ הם שיפועי טאפל האנודי והקתודי בוולט/decade. בפועל $B$ נקבע מניסוי Tafel Analysis מקדים — ואז ניתן להשתמש ב-LPR לניטור רציף.

היתרון הגדול של LPR: הסטייה מ-OCP קטנה כל כך עד שהדגם כמעט אינו נפגע. ניתן לחזור על המדידה מדי שעה, לקבל מגמה לאורך זמן, ולזהות שינויים הדרגתיים בסביבה. לכן LPR היא שיטת הניטור הנפוצה ביותר בתעשייה — בצינורות נפט, מערכות מים, פלטפורמות ימיות.

מגבלתה: הקירוב הליניארי תקף רק בתנאי שהמערכת מציתת להתנהגות Butler–Volmer פשוטה. במערכות עם פסיבציה מורכבת, פיטינג פעיל, או תנאים לא-יציבים, LPR עשויה לתת ערכים מוטים.

---

## 10.7 פסיבציה ו-Breakdown בעקומות קיטוב

כאשר מתכת פסיבית נסרקת אנודית, עקומת הקיטוב מגלה מבנה אופייני שאינו קיים במתכות פעילות:

בתחילה, ליד OCP, הזרם עולה עם הפוטנציאל — זהו האזור הפעיל (active region). בפוטנציאל מסוים — **פוטנציאל הפסיבציה** — הזרם יורד בצורה חדה בסדרי גודל, ואחרי הירידה נכנסים ל**אזור הפסיבי** שבו הזרם נמוך ויחסית יציב לטווח פוטנציאלים רחב. הזרם הנמוך הזה נקרא **Passive Current Density** — הוא מייצג את קצב הקורוזיה המואט דרך שכבת הפסיבציה.

בפוטנציאלים גבוהים יותר, שכבת הפסיבציה עלולה להתפרק — **Breakdown Potential** (שנקרא גם **Pitting Potential**, $E_{pit}$). מנקודה זו הזרם עולה שוב בחדות, ולעיתים קרובות מתחיל פיטינג מקומי.

![[pitting.PNG]]

---

## 10.8 היסטרזיס כאות לפיטינג

כאשר סורקים מעבר ל-$E_{pit}$ ואז מחזירים את הפוטנציאל לאחור (reverse scan), עקומת החזרה לעיתים קרובות אינה חוזרת בדיוק על נתיב הסריקה הראשונה. אם הזרם בסריקה החוזרת *גבוה יותר* מאשר בסריקה הראשונה לאותו פוטנציאל, זהו **היסטרזיס** — ומשמעותו שנוצרו גומות פיטינג פעילות שממשיכות לצמוח גם כאשר הפוטנציאל ירד.

ה**Repassivation Potential** ($E_{rep}$) הוא הפוטנציאל שמתחתיו (בסריקת החזור) הגומות האלה "נסגרות" ושכבת הפסיבציה משתקמת. מידת ה-Hysteresis בין $E_{pit}$ ל-$E_{rep}$ משמשת כאינדיקטור לרגישות החומר לפיטינג — פער גדול מעיד על נטייה חזקה לפיטינג שקשה לעצרו לאחר שהתחיל.


---

## 10.9 ניטור OCP כמדידה פשוטה

לפעמים אין צורך לבצע מדידות מורכבות. **מדידת OCP כפונקציה של הזמן** — ללא כל הפעלת זרם — יכולה לספק מידע אבחוני מועיל: OCP שעולה הדרגתית עשוי להצביע על היווצרות שכבת פסיבציה; OCP שיורד בפתאומיות — על פירוקה; OCP לא יציב עם תנודות — על פיטינג מקומי שמתחיל ונסגר לסירוגין.

---

## 10.10 מדידות אלקטרוכימיות לעומת בדיקות משקל

ניתן לאמוד קורוזיה גם בדרך ישירה לגמרי: שוקלים את הדגם לפני ואחרי חשיפה, ומחשבים אובדן מסה. השיטה פשוטה ואינה דורשת ציוד מיוחד, אבל איטית (ניסוי אופייני נמשך שבועות), ואינה מבחינה בין קורוזיה אחידה לבין פיטינג שבו אובדן המסה הכולל קטן אך הנזק חמור.

מדידות אלקטרוכימיות מהירות פי אלפים, מספקות מידע קינטי על מנגנון הקורוזיה, ורגישות לזרמים זעירים ביותר. אבל הן דורשות מודל פיזיקלי לפרשנות — אי אפשר "לקרוא" את $i_{corr}$ בלי הנחות על טיב התגובה.

בפועל שתי הגישות משלימות: מדידות אלקטרוכימיות למחקר ולניטור זריז, ואימות במשקל לכיול ולבדיקות קבלה.

---

## 10.11 מגבלות משותפות לכל השיטות

כל המדידות שתיארנו בפרק זה מניחות שהמתכת הנחקרת מייצגת את המצב בפועל — כלומר, שפני השטח לאחר הכנת הדגם (ליטוש, ניקוי, חשיפה) דומים לפני השטח האמיתי בשדה. בפועל, היסטוריית הדגם משפיעה מאוד: שריטה, מאמץ שאריתי, שכבת חמצן מוקדמת — כולם ישנו את התוצאות.

בנוסף, כל השיטות רגישות לרעש חשמלי, לבועות גז על פני ה-WE, לתנודות טמפרטורה, ולהתנגדות התמיסה. תיקון IR drop (ה-$iR_s$) נחוץ במיוחד כאשר מדידות LPR נוחלות כשל — $R_p$ שנמדד ללא תיקון יכלול בתוכו גם את $R_s$, ויוביל לזרם קורוזיה נמוך מהאמיתי.

---

## 10.12 סיכום

שלוש השיטות שתיארנו — Tafel Analysis, LPR, ודיאגרמות Evans — הן הבסיס לכל עבודה אלקטרוכימית מעשית בקורוזיה. כל אחת מספקת מידע שונה: Tafel Analysis נותנת את $i_{corr}$ ואת שיפועי טאפל (ובכך מידע מנגנוני), LPR נותנת ניטור רציף ומהיר, ודיאגרמות Evans נותנות הבנה ויזואלית של מה ישתנה כשנשנה תנאי. ביחד הן מהוות ארגז כלים שמאפשר לאפיין מהר כל מערכת קורוזיה חדשה.

אבל כל השיטות הללו מודדות את הממוצע על פני כל שטח פני הדגם — ולכן הן עיוורות לתהליכים מקומיים. הן לא "רואות" גומת פיטינג בודדת שמתפתחת, ואינן רגישות לתופעות שמתרחשות בשיעורי שטח קטנים מאוד. לשם כך קיימת שיטה שפועלת במרחב התדרים ולא בפוטנציאלים — ספקטרוסקופיית עכבה אלקטרוכימית, EIS — שהיא נושא הפרק הבא.

File: content/courses/corrosion/chapters/chapter11.md
---
title: פרק 11 — ספקטרוסקופיית אימפדנס אלקטרוכימית (EIS)
cssclasses:
  - he
---

## 11.1 מבוא

השיטות שעסקנו בהן עד כה — Tafel Analysis, LPR, עקומות קיטוב — פועלות על ידי הפעלת שינוי משמעותי בפוטנציאל ומדידת תגובת הזרם. הן מספקות מידע מצוין על פרמטרים מרכזיים כגון $i_{corr}$ ו-$E_{corr}$, אבל יש להן מגבלה מובנית: הן "רואות" את הממשק כמכלול — כסכום של כל התהליכים ביחד, ללא הפרדה ביניהם.

**ספקטרוסקופיית אימפדנס אלקטרוכימית** (EIS) פועלת אחרת לחלוטין. במקום לדחוף את המערכת בכוח, מפעילים עליה תנודה קטנה מאוד של פוטנציאל AC — כמה מילי-וולט בלבד — ומודדים את תגובת הזרם בתדירויות שונות, לרוב על פני 5–6 סדרי גודל (מ-$10^{-3}$ הרץ ועד $10^5$ הרץ). העובדה שתהליכים שונים "מגיבים" בתדירויות שונות מאפשרת להפריד ביניהם ולקבל תמונה הרבה יותר עשירה של מה שקורה על פני האלקטרודה.

---

## 11.2 מהו אימפדנס?

בזרם ישר (DC), ההתנגדות של מעגל היא $R = U/i$ — ערך פשוט שאינו תלוי בזמן. בזרם חלופי (AC), המצב מורכב יותר: הקבלים והמשרנים מגיבים בצורה שונה לפי תדירות, ושינוי הפוטנציאל גורם לזרם שאינו בהכרח באותה פאזה. לכן משתמשים ב**אימפדנס** $Z$ — הכללה של ההתנגדות לאות AC:

$$
Z(\omega) = \frac{\tilde{U}(\omega)}{\tilde{I}(\omega)}
$$

האימפדנס הוא **גודל מרוכב**:

$$
Z = Z' + jZ''
$$

כאשר $Z'$ הוא החלק הממשי (קשור לאיבוד אנרגיה — כמו נגד) ו-$Z''$ הוא החלק המדומה (קשור לאגירת אנרגיה — כמו קבל). הזווית בין $Z$ לציר הממשי היא **זווית הפאזה** $\phi$, שאומרת כמה "מפגר" הזרם אחרי הפוטנציאל.
הערה: ב-EIS משתמשים ב-$j$ לסימון $\sqrt{-1}$ (ולא ב-$i$ כנהוג במתמטיקה) — זוהי מוסכמה היסטורית באלקטרוכימיה ובהנדסת חשמל.

---

## 11.3 מדוע מערכות אלקטרוכימיות מתנהגות כמו מעגלים

אזור הגבול בין מתכת לאלקטרוליט מכיל מספר רכיבים שמתנהגים, בקירוב, כרכיבי מעגל חשמלי:

**ההתנגדות האוהמית של האלקטרוליט** ($R_s$) מתנהגת בדיוק כנגד: אין תלות בתדירות, $Z = R_s$.

**השכבה הכפולה החשמלית** (Double Layer), שנוצרת מהפרדת מטענים על פני המתכת, מתנהגת בקירוב כמו קבל — $Z_C = 1/(j\omega C_{dl})$. ככל שהתדירות עולה, האימפדנס של הקבל יורד.

**מעבר המטען** דרך הגבול — האלקטרון "קופץ" מהמתכת ליון — מתנהג כנגד $R_{ct}$ שמחובר במקביל לקבל השכבה הכפולה.

**דיפוזיה** של מגיבים ותוצרים לפני השטח ומהם מתוארת על ידי **אימפדנס Warburg** — גודל שיש לו חלק ממשי וחלק מדומה שווים, ומתנהג כקו בזווית 45° בדיאגרמת Nyquist.

---

## 11.4 מעגל Randles — המודל הפשוט ביותר

**מעגל Randles** הוא נקודת המוצא לניתוח EIS של תא פשוט. הוא מורכב מ-$R_s$ בטור עם חיבור מקביל של $C_{dl}$ ו-$R_{ct}$, ולעיתים עם אימפדנס Warburg בטור עם $R_{ct}$:

$$
R_s \text{ --- } (C_{dl} \parallel R_{ct}) \text{ --- } [W]
$$

בניתוח מעגל זה, בתדירות גבוהה מאוד הקבל "מקצר" את $R_{ct}$ ורואים רק את $R_s$. בתדירות בינונית שולט מעגל ה-RC ומתקבל הקשת (semicircle) שקוטרה שווה ל-$R_{ct}$. בתדירות נמוכה מאוד שולטת הדיפוזיה ומופיע ה"זנב" של וורבורג.

![[randlesWarburg.PNG.jpeg]]
---

## 11.5 דיאגרמות Nyquist

**דיאגרמת Nyquist** מציגה את $-Z''$ (הרכיב המדומה, בסימן הפוך) כפונקציה של $Z'$ (הרכיב הממשי), כאשר כל נקודה בגרף מייצגת תדירות אחת. התדירות עצמה אינה מצוינת על הגרף — היא "נעלמת" — ולכן לעיתים מסמנים כמה נקודות ייחוס.

עבור מעגל Randles פשוט (ללא דיפוזיה), דיאגרמת Nyquist מראה **חצי עיגול**: ה-X intercept הימני (בתדירות נמוכה) הוא $R_s + R_{ct}$, ה-X intercept השמאלי (בתדירות גבוהה) הוא $R_s$, וקוטר החצי עיגול הוא $R_{ct}$. הנקודה בראש החצי עיגול (שיא ה-$-Z''$) מתרחשת בתדירות $\omega = 1/(R_{ct} C_{dl})$.

ה-$R_{ct}$ שמתקבל הוא פרמטר מרכזי: $R_{ct}$ גדול אומר שמעבר המטען קשה — כלומר, הקורוזיה איטית. מהקשר לחוק Butler–Volmer ניתן לקשר ישירות:

$$
R_{ct} = \frac{RT}{nF \cdot i_0}
$$

כלומר, $R_{ct}$ גדול = $i_0$ קטן = קינטיקה איטית.

הערה: נוסחה זו נגזרת מלינאריזציה של משוואת Butler–Volmer בסביבת פוטנציאל שיווי המשקל. במדידות אימפדנס, משתמשים באות AC בעלת אמפליטודה קטנה מאוד, כך שהסטייה מפוטנציאל שיווי המשקל (פוטנציאל היתר $\eta$) קטנה מאוד. בגבול $\eta \to 0$ ניתן לפתח את שתי האקספוננטות בטור טיילור ולשמור רק את האיבר הלינארי:

$$i \approx i_0 \cdot \frac{nF\eta}{RT}$$

ומכאן:

$$R_{ct} = \left.\frac{d\eta}{di}\right|_{\eta=0} = \frac{RT}{nF i_0}$$

---

## 11.6 דיאגרמות Bode

**דיאגרמת Bode** מציגה שני גרפים זה לצד זה כפונקציה של $\log \omega$: את $|Z|$ (מודול האימפדנס) ואת $\phi$ (זווית הפאזה). בניגוד ל-Nyquist, כאן התדירות מופיעה ישירות על ציר ה-X, ולכן קל יותר לקשר בין אזורים בגרף לתהליכים פיזיקליים בסקאלות זמן מוגדרות.

![[randlesWarburgBodw.PNG]]

ב-Bode של Randles פשוט: בתדירות גבוהה מאוד, $|Z| \to R_s$ (קבוע, הפאזה ≈ 0). בתדירות ביניים, $|Z|$ עולה והפאזה מגיעה לשיא שלילי (ה-RC מניב העברת פאזה של עד −90°). בתדירות נמוכה מאוד, $|Z| \to R_s + R_{ct}$ (קבוע שוב, הפאזה ≈ 0). כאשר מופיע Warburg, בתדירויות הנמוכות $|Z|$ ממשיך לעלות עם שיפוע של −½ ב-log-log, ובמקביל הפאזה שואפת ל-−45°.

---

## 11.7 אימפדנס Warburg ותהליכי דיפוזיה

כאשר שלב קובע הקצב הוא דיפוזיה (למשל, חמצן מומס שחייב לדיפונדר לפני השטח), מתקבל **אימפדנס Warburg** שבצורתו הפשוטה הוא:

$$
Z_W = \frac{\sigma}{\sqrt{\omega}}(1-j)
$$

כאשר $\sigma$ הוא מקדם Warburg (תלוי בריכוז ומקדם דיפוזיה). שני הדברים האופייניים לוורבורג: קו ב-45° ב-Nyquist (החלק הממשי שווה למדומה), ושיפוע −½ ב-Bode של $|Z|$. הופעת וורבורג בספקטרום EIS היא "חתימה" ברורה לכך שמעבר מסה (ולא מעבר מטען) הוא הצוואר הבקבוק.

---

## 11.8 CPE — כאשר הקבל "לא מושלם"

במערכות אמיתיות, חצי העיגול ב-Nyquist לעיתים קרובות אינו עיגול מושלם — הוא "שקוע" (depressed semicircle). הסיבה: פני השטח האמיתיים אינם הומוגניים. חספוס, תכלילים, גרגרים שונים, גומות פיטינג — כולם גורמים ל"פיזור" של קבועי הזמן. כל נקודה על פני השטח מגיבה בתדירות שונה מעט, והתוצאה היא "קיבוליות יעילה" שאינה מתנהגת כמו קבל אידאלי.

במקרים אלה מחליפים את $C_{dl}$ ב-**Constant Phase Element** (CPE):

$$
Z_{CPE} = \frac{1}{Q(j\omega)^n}
$$

כאשר $n$ הוא מספר בין 0 ל-1 (קבל אידאלי: $n=1$; נגד: $n=0$). ה-$n$ מכמת את מידת הא-אידאליות — ולעיתים קרובות עצמו הוא מידע פיזיקלי חשוב על אחידות פני השטח.

---

## 11.9 בחירת מעגל תמורה ו-Fitting

הניתוח המעשי של ספקטרום EIS מורכב משלושה שלבים: ראשית, בחירה של **מעגל תמורה** (Equivalent Circuit) שמתאר פיזיקלית את המערכת. שנית, **fitting** — התאמת פרמטרי המעגל לנתונים הניסויים, בדרך כלל בשיטת ריבועים פחותים. שלישית, פרשנות הפרמטרים שהתקבלו — $R_s$, $R_{ct}$, $C_{dl}$, מקדמי וורבורג וכו'.

הסכנה הגדולה ביותר ב-EIS היא **Overfitting**: הוספת רכיבים רבים יותר למעגל השקול תמיד תשפר את ה-$\chi^2$ של ה-fitting — אבל מעגל מורכב מדי ייתן פרמטרים חסרי משמעות פיזיקלית. כלל האצבע: מספר הרכיבים במעגל צריך להיות מוצדק על ידי הבנה פיזיקלית של המערכת, לא רק על ידי שיפור ה-fit. ספקטרום EIS אינו חידה מתמטית — הוא מדידה של מערכת פיזיקלית.

---

## 11.10 EIS לניטור ציפויים

אחד היישומים הנפוצים ביותר של EIS בתעשייה הוא ניטור **ציפויים אנטי-קורוזיביים**. כאשר ציפוי שלם, ספקטרום EIS מראה $|Z|$ גבוה מאוד בתדירויות נמוכות — המים ויוני המלח אינם מגיעים למתכת. עם הזמן, ככל שהציפוי מתדרדר — מים חודרים לנקבוביות, ממשק נוצר בין הציפוי לגביש — $|Z|$ יורד בצורה מאפיינת, ומופיעים שני חצאי עיגול בספקטרום: אחד לציפוי ואחד לממשק המתכת.

זה אומר שבעזרת EIS ניתן לזהות הידרדרות מוקדמת של ציפוי **עוד לפני שמופיעה קורוזיה נראית לעין** — יתרון אדיר לניטור מניעתי.

---

## 11.11 EIS לאורך זמן — Time-Domain EIS

ניתן לבצע EIS בצורה רצופה כפונקציה של זמן החשיפה, ולעקוב אחר שינויים: פסיבציה שמתחזקת (העיגול גדל), ציפוי שמתדרדר (העיגול מתפצל), או פיטינג שמתחיל (הופעת לולאה אינדוקטיבית ב-Nyquist). בצורה זו EIS הופכת לכלי מעקב דינמי, לא רק לאפיון נקודתי.

![[timeDependentEIS.PNG]]
---

## 11.12 זיהוי דפוסים — ה"ECG" של קורוזיה

אחד הדברים שמייחדים מומחי EIS מנוסים הוא יכולת זיהוי דפוסים בספקטרום עוד לפני fitting מלא — בדיוק כמו קריאת ECG ברפואה: הרופא מזהה פתולוגיה בצורת הגל לפני שמחשב פרמטרים. בEIS יש "חתימות" אופייניות: לולאה אינדוקטיבית בתדירות נמוכה — לרוב סימן לפיטינג פעיל. שני קשתות ברורות — מתכת מצופה עם שני ממשקים. חצי עיגול "שקוע" — פיזור קבועי זמן. זנב Warburg — דיפוזיה שולטת. עם ניסיון, הספקטרום "מדבר" לפני שמגיעים ל-fitting.

---

## 11.13 יתרונות וחסרונות — השוואה

| שיטה | יתרון מרכזי | חסרון מרכזי |
|---|---|---|
| Tafel Analysis | $i_{corr}$, שיפועי טאפל ישירות | פולשנית; משנה פני שטח |
| LPR | מהירה, לא הורסת; לניטור רציף | פחות מידע; דורשת $B$ מוקדם |
| EIS | עשירה מאוד במידע; מפרידה תהליכים | מדידה איטית; פרשנות מורכבת |

שלוש השיטות אינן מתחרות — הן משלימות. LPR לניטור יומיומי, Tafel לאפיון מהיר, EIS לחקירה מעמיקה.

---

## 11.14 סיכום

EIS היא שיטה שמנצלת את העובדה שתהליכים שונים — מעבר מטען, דיפוזיה, פסיבציה, ציפויים — מגיבים בסקאלות תדירות שונות. על ידי מדידת אימפדנס על פני טווח תדירויות רחב, מקבלים "אצבעות הדפס" של המערכת שניתן לפרש בעזרת מעגלים שקולים.

הכלים המרכזיים: דיאגרמת Nyquist (מציגה אחת מול האחרת — ממשי מול מדומה), דיאגרמת Bode (מציגה כנגד תדירות — מאפשרת לזהות אזורים), ומעגל Randles כנקודת מוצא. פרמטרים כגון $R_s$, $R_{ct}$, $C_{dl}$ ומקדמי Warburg מתקבלים מ-fitting ומאפשרים קישור ישיר לתהליכים פיזיקליים — לרבות $i_{corr}$ דרך קשר Butler–Volmer.

בפרק הבא עוברים מהמדידה אל הנושא המעשי-הנדסי ביותר בקורוזיה: קורוזיה מקומית — פיטינג, קורוזיה בסדקים, SCC, ומדוע תופעות מקומיות הן הרבה יותר מסוכנות מקורוזיה אחידה.
