Repository: lugovsa-oss/alugovskoy-site

File: content/courses/corrosion/chapters/chapter12.md
---
title: פרק 12 — קורוזיה מקומית. פיטינג, קורוזיה בסדקים ו־SCC
cssclasses:
  - he
---

## 12.1 מבוא

בפרקים הקודמים עסקנו ברובם בקורוזיה שמתפרשת על פני השטח בצורה יחסית אחידה. ראינו כיצד למדוד $i_{corr}$, כיצד לבנות מעגלים שקולים ב-EIS, וכיצד לאפיין קצב אובדן מסה. אבל כל המסגרת הזאת מניחה, בין השאר, שהגבול בין הפאזות אחיד — שמה שקורה בנקודה אחת דומה למה שקורה בשנייה.

במציאות ההנדסית, ההנחה הזאת מתפוררת ברגעים הקריטיים ביותר. רוב כשלי הקורוזיה הקטסטרופליים — קריסת גשרים, דליפות צינורות, שבר פתאומי של מוטות פלדה — אינם תוצאה של קורוזיה אחידה שנאכלה בהדרגה. הם תוצאה של **קורוזיה מקומית**: תהליך שמרכז את כל האנרגיה הקורוזיבית באזור קטן מאוד, בעוד שרוב פני השטח נותר כמעט שלם. פרק זה עוסק בתופעות אלה.

---

## 12.2 הפרדוקס של החומרים הטובים

יש כאן פרדוקס הנדסי שחשוב להפנים: **מתכות פסיביות — אלה שנחשבות "טובות" לשימוש בסביבות קורוזיביות — הן לעיתים קרובות דווקא הרגישות ביותר לקורוזיה מקומית**. נירוסטה, אלומיניום, טיטניום — כולן מתכות שקורוזיה אחידה כמעט אינה נוגעת בהן, ובכל זאת כולן ידועות בנטייתן לפיטינג חמור בנוכחות כלורידים. הסיבה: ממש בגלל שהן מחוסנות בשכבת פסיבציה, כל פריצה מקומית של אותה שכבה יוצרת קונטרסט עצום בין האזור הפגוע לשאר — והתא הגלווני המקומי שנוצר הוא אלים במיוחד.

---

## 12.3 פיטינג — קורוזיה שמחפרת כלפי מטה

**פיטינג** (Pitting Corrosion) הוא יצירת גומות קורוזיה צרות ועמוקות — pits — על פני שטח שנראה אחרת כמעט שלם. הפיטינג שונה מקורוזיה אחידה לא רק בצורתו אלא בסכנה שהוא מייצג: גומה של כמה מ"ג מסה כוללת מסוגלת לחורר דופן צינור, לנקז מאגר, או להוות נקודת התחלה לסדק מכני קטסטרופלי.

הפיטינג נפוץ במיוחד בסגסוגות פסיביות — נירוסטה, אלומיניום, טיטניום — ובסביבות המכילות יוני כלוריד. מי ים הם הסביבה הקלאסית, אבל גם מי ברז מכילים כלור, תמיסות ניקוי ועוד — כולם מקורות אפשריים.

![[pittingDetails.png]]

---

## 12.4 מנגנון הפיטינג — מהיזום עד ההתפתחות

הפיטינג מתפתח בשני שלבים שונים במהותם.

**שלב היזום** מתחיל בנקודת חולשה מקומית בשכבת הפסיבציה: תכלול לא-מתכתי (כגון MnS בנירוסטה), שריטה מכנית, פגם גבישי, או פשוט אתר שבו יוני כלוריד הצליחו להחליף את יוני $\mathrm{O}^{2-}$ בגבול התחמוצת-מתכת. ברגע שהפסיבציה נפרצת, מתגלה שטח מתכתי קטן שהוא פעיל אלקטרוכימית — אנודי ביחס לשאר פני השטח שנשארו קתודיים.

**שלב ההתפתחות** הוא שמעניין יותר מבחינה פיזיקלית, ומסוכן יותר מבחינה הנדסית. בתוך ה-pit, יוני המתכת שנוצרים מצטברים ומושכים אניונים (כלורידים) לאיזון מטען — מה שמעלה את ריכוז הכלוריד בתוך הגומה. יוני המתכת עוברים הידרוליזה ומחמיצים את התמיסה המקומית. החמצן, שמשתתף בתגובת חיזור על פני השטח הקתודיים החיצונים, כמעט אינו מגיע לתוך הגומה הצרה. התוצאה: **כימיה מקומית קיצונית** — pH נמוך, ריכוז כלוריד גבוה, ריכוז חמצן נמוך — שאינה מתאר את התמיסה הכללית כלל.

מצב זה הוא **אוטוקטליטי**: הקורוזיה יוצרת תנאים שמואצים אותה עוד יותר, שמואצים אותה עוד יותר. ה-pit שפתח בקוטר של מיקרומטרים אחדים יכול לצמוח ולנקב דופן מתכת תוך שעות בתנאים אגרסיביים.

---

## 12.5 פוטנציאל הפיטינג ומדידתו

בניסויים של cyclic polarization (שנדון בפרק 10) מופיעים שני פוטנציאלים מאפיינים. **פוטנציאל הפיטינג** ($E_{pit}$) הוא הפוטנציאל שמעליו הפסיבציה אינה יציבה ופיטינג עשוי להתחיל. **פוטנציאל הפסיבציה מחדש** ($E_{rep}$) הוא הפוטנציאל שמתחתיו גומות שכבר נוצרו "נסגרות" ושכבת הפסיבציה משתקמת.

הפרש $E_{pit} - E_{rep}$ הוא מדד לעמידות החומר בפני פיטינג: ערכו קטן אומר שגומות נסגרות בקלות; ערכו גדול אומר שגומה שהתחילה תמשיך להתפתח גם אם הפוטנציאל יורד. חומרים "טובים" לסביבה קורוזיבית יהיו בעלי $E_{pit}$ גבוה ו-$E_{rep}$ קרוב ל-$E_{pit}$.

---

## 12.6 קורוזיה במרווחים (Crevice Corrosion)

קורוזיה במרווחים פועלת על מנגנון דומה לפיטינג — כימיה מקומית, מצוקת חמצן, הצטברות כלורידים — אבל הגיאומטריה שונה: במרווחים, ה"גומה" נוצרת לא על ידי הקורוזיה עצמה, אלא כתוצאה מצורת החיבור. כל מקום שבו שני משטחים קרובים מאוד בלי להיות אטומים לחלוטין הוא חולשה פוטנציאלית ואתר לקורוזיה מקומית: מתחת לאטם, בין בורג לחומר, מתחת למשקע ביולוגי, מתחת לציפוי שהתחיל להתקלף.

![[crevice.png]]

**ההבדל המעשי מפיטינג**: פיטינג מתחיל "מאפס" בנקודת חולשה של שכבת הפסיבציה. קורוזיה במרווח מתחילה מגיאומטריה שכבר קיימת — ולכן היא ניתנת לרוב למניעה על ידי תכנון נכון. מעצב שמבין את המנגנון ימנע צרווחים בתכנון, ישתמש באטמים מלאים, ויימנע מחיבורים שלתוכם עלול לחלחל אלקטרוליט.

---

## 12.7 SCC — כאשר מכניקה ואלקטרוכימיה נפגשות

**SCC** (Stress Corrosion Cracking) הוא אחד הכשלים המסוכנים ביותר בהנדסת חומרים — ואחד הכי קשים לגילוי. הוא דורש שלושה תנאים בו-זמנית: חומר רגיש, סביבה ספציפית, ומאמץ מתיחה. היעדר כל אחד מהם מונע את התופעה. ובניגוד לקורוזיה אחידה, שמותירה עדויות ברורות, <span dir="ltr">SCC</span> יכול להתפתח עמוק בתוך מבנה כך שמחוצה לו הכול נראה תקין, עד רגע השבר.

![[SCC.png]]

קומבינציות קלאסיות: נירוסטה אוסטניטית בתמיסות כלוריד (מי ים, מי ברז חמים), פלדה בסביבות מכילות גופרית, אלומיניום בתמיסות כלוריד בסיסיות, פליז בנוכחות אמוניה. לכל זוג חומר-סביבה יש פוטנציאל ספציפי שבו SCC מתרחש — ומחוץ לטווח הזה, גם אם שני תנאים האחרים מתקיימים, SCC לא יתפתח.

---

## 12.8 מנגנוני SCC

<p dir="rtl">
נוהגים להבחין בין כמה מנגנונים, שלעיתים פועלים בו-זמנית:
</p>

<p dir="rtl">
<strong><span dir="ltr">Anodic Dissolution</span></strong>:
קצה המרווח הוא אנודי ביחס לשאר. כאשר מאמץ גורם לפגיעה בשכבת הפסיבציה בקצה המרווח,
מתכת מתמוססת שם בקצב גבוה. הסדק מתקדם כאשר הרס שכבת הפסיבציה מהיר מהשיקום שלה.
</p>

<p dir="rtl">
<strong><span dir="ltr">Hydrogen Embrittlement</span></strong>:
מימן אטומי שנוצר בתגובות קתודיות חודר לתוך המתכת — הוא קטן מספיק לדיפוזיה בין-סריגית.
בתוך הסריג, מימן נלכד ליד פגמים ועוצמת מחסומי האנרגיה לשבירה פלסטית יורדת.
החומר נעשה שביר (<span dir="ltr">embrittlement</span>) באופן מקומי,
בדיוק בקצה הסדק שבו הריכוז המקומי של מימן הגבוה ביותר.
</p>

<p dir="rtl">
<span dir="ltr">Hydrogen Embrittlement</span>
מסוכן במיוחד בפלדות בחוזק גבוה — שבהן גבוה יותר מאמץ פנימי ורגישות גדולה יותר לשבירה פתאומית.
לכן בפלדות מגולוונות, בתהליכי ציפוי אלקטרוליטי, ואפילו בהגנה קתודית —
יש להיזהר מייצור עודף של מימן על פני המתכת.
</p>
---

## 12.9 קורוזיה בין-גרגירית

כאשר גבולות הגרעינים בסגסוגת פגיעים יותר מאשר פנים הגרעין, ההתקפה הקורוזיבית מתרכזת בהם. **קורוזיה בין-גרגירית** (Intergranular Corrosion) הורסת את "דבק" הסגסוגת — את הגבולות — בעוד שהגרעינים עצמם נותרים כמעט שלמים. החומר מאבד לכידות מכנית בלי לאבד מסה ניכרת.

![[IGC.png]]

הדוגמה הקלאסית היא **Sensitization** בנירוסטה אוסטניטית: כאשר חומר זה חשוף לטמפרטורות של 450–850°C — מה שקורה בהכרח באזורי ריתוך — כרום מגיב עם פחמן ויוצר קרבידי כרום ($\mathrm{Cr_{23}C_6}$) על גבולות הגרעינים. היצירה הזו "שואבת" כרום מהאזורים הצמודים לגבול — ושכבת $\mathrm{Cr_2O_3}$ המגינה נחלשת בדיוק שם. הנירוסטה "הרגישה" מחלידה מהר לאורך קווי הריתוך.

הפתרון הקלאסי הוא שימוש בנירוסטה "stabilized" המכילה טיטניום או ניוביום, שנוטים לקשור את הפחמן לפני שהכרום מספיק לעשות זאת.

---

## 12.10 טריבו-קורוזיה

**טריבו-קורוזיה** היא שילוב של שחיקה מכנית וקורוזיה, ומחייבת גישה בין-תחומית לניתוח. המנגנון: חיכוך מכני מסיר מקומית את שכבת הפסיבציה, חושף מתכת פעילה שמתחמצנת מיד, ומחזור זה חוזר שוב ושוב. קצב הבלאי הכולל גבוה בהרבה מסכום בלאי מכאני ועוצמת קורוזיה בנפרד.

![[tribocorrosion.png]]

הנושא חשוב מאוד בתחום השתלים רפואיים: מפרקי ירך ופרק ברך ממסגסוגות טיטניום או Co-Cr-Mo שוחקים זה מזה בנוזלי הגוף — והיונים המשתחררים (בעיקר כרום וקובלט) עלולים להגיע לרמות רעילות ברקמות. נושא שהפך למיוחד ביותר רלוונטי בשנות האלפיים כשהתברר שתכנונים מסוימים של מפרקים היו בעייתיים.


---

## 12.11 התעייפות בשל קורוזיה

**התעייפות בשל קורוזיה**  (Corrosion Fatigue) היא קורוזיה בשילוב מאמץ מחזורי. מאמץ מחזורי לבדו יכול ליצור סדקים שמתגברים עם כל מחזור (עייפות מכנית, fatigue). סביבה קורוזיבית מחמירה את הדבר פי כמה: קצה הסדק הפעיל קורוזיבי יותר ממנו שלם, והאנרגיה הקינטית של הסדק גדלה. הסביבה מורידה את "גבול העייפות" (fatigue limit) — הסף מתחתיו מאמץ מחזורי תיאורטית אינו יוצר סדקים — לעיתים קרובות לחלוטין. כלומר, בסביבה קורוזיבית אין "מאמץ בטוח" לכשל עייפות.

---

## 12.12 המשותף לכל הסוגים — הכימיה המקומית

הנושא המאחד את כל סוגי הקורוזיה המקומית הוא **מבודדות הסביבה המקומית מהתמיסה הכללית**. בתוך pit, בסדק, בקצה סדק SCC — התמיסה לכודה ואינה מתחדשת. ריכוז יוני המתכת גדל, pH יורד, כלורידים מצטברים, ריכוז חמצן דל. הכימיה המקומית יכולה לסטות מהכימיה הכללית בסדרי גודל — pH מקומי של 2 בתוך pit כאשר ה-pH הכללי הוא 7 הוא מצב אופייני לגמרי.

זו גם הסיבה שמדידות ממוצעות (Tafel Analysis, LPR, EIS רגילה) לא "רואות" קורוזיה מקומית בשלביה המוקדמים — הזרם הכולל קטן מדי. לשם כך פותחו שיטות מיוחדות: microelectrodes שמודדים כימיה *בתוך* ה-pit, SVET (Scanning Vibrating Electrode Technique) שממפה זרמים מקומיים, וניתוח SEM/EDS שמזהה הידרדרות מקומית לאחר הניסוי.

---

## 12.13 מניעה — עקרונות כלליים

מניעת קורוזיה מקומית מפעילה כמה אסטרטגיות שפועלות ברמות שונות. **ברמת החומר**: בחירת סגסוגות עם תוספים שמגדילים את $E_{pit}$ (מוליבדנום בנירוסטה 316 לעומת 304, למשל). **ברמת הסביבה**: הורדת ריכוז הכלורידים, בקרת pH, הסרת חמצן ממסים. **ברמת התכנון**: מניעת סדקים וחריצים, הבטחת ניקוז נכון, הימנעות מחיבורים בין-מתכתיים לא מתאימים. **ברמת ההגנה**: ציפויים שמונעים גישת האלקטרוליט, הגנה קתודית שמורידה את הפוטנציאל מתחת ל-$E_{pit}$.

---

## 12.14 סיכום

קורוזיה מקומית מאתגרת את כל מה שלמדנו על קורוזיה אחידה: אובדן מסה קטן יכול להסתיר כשל קטסטרופלי. מתכות טובות יכולות להיות דווקא פגיעות יותר. הכימיה על פני הממשק יכולה להיות שונה לחלוטין מהכימיה הנמדדת בתמיסה. ומדידות ממוצעות עשויות להחמיץ את הבעיה לחלוטין.

הנושאים שעסקנו בהם — פיטינג, קורוזיה בסדקים, SCC, קורוזיה בין-גרגירית, Tribocorrosion — הם שונים בגיאומטריה ובמנגנון, אבל משותף להם כולם עיקרון אחד: **הטרוגניות מקומית** — הן של פני המתכת והן של הסביבה הנוגעת בה — היא שמנהיגה את התהליך.

בפרק הבא עוברים מהאבחנה לטיפול: מהי הגנה קתודית, כיצד פועלים מעכבי קורוזיה, ומתי ציפוי עדיף על פני הגנה אלקטרוכימית.

File: content/courses/corrosion/chapters/chapter13.md
---
title: פרק 13 — הגנה מפני קורוזיה
cssclasses:
  - he
---

## 13.1 מבוא

לאחר פרקים שעסקו במנגנוני קורוזיה — מהתרמודינמיקה ועד לפיטינג — הגיע הזמן לשאול את השאלה ההנדסית: מה עושים עם כל זה? כיצד מתרגמים הבנה של תהליכים לכלים מעשיים שמאריכים את אורך חיי מבנים, מתקנים, ורכיבים?

התשובה אינה "פתרון יחיד". כל אסטרטגיית הגנה פועלת עם תנאים מסוימים ומתפקדת פחות טוב עם תנאים אחרים. הגנה קתודית מצוינת לצינור תת-קרקעי אך בלתי מעשית לשתל ביו-רפואי. ציפוי אבץ מגן על גגות פלדה אך לא על מתקן שעובד בטמפרטורה גבוהה. לכן חלק מהיכולת המקצועית בהנדסת קורוזיה הוא בדיוק זה — לדעת לאיזה בעיה שייך איזה כלי, ולמה.

---

## 13.2 בחירת חומר — ההגנה שמתחילה בשולחן השרטוט

ההגנה הפשוטה ביותר מבחינה עקרונית היא לבנות את המבנה מחומר שאינו סובל קורוזיה בסביבה הנתונה. בפועל, "עמידות קורוזיה" היא אחד הפרמטרים בין רבים — לצד חוזק, משקל, מחיר, עיבוד, ריתוך, וזמינות.

נירוסטה אוסטניטית (304, 316) מחזיקה מעמד בסביבות רבות שפלדת פחמן לא תשרוד בהן, אבל עולה פי 4–5. טיטניום עמיד כמעט בכל סביבה מימית כולל מי ים, אך יקר, קשה לריתוך, ויש לו מגבלות טמפרטורה. פולימרים (PTFE, HDPE) עמידים לחומצות שהורגות כל מתכת, אבל אינם יכולים לשאת מאמצים הנדסיים גבוהים. בחירת חומר אינה שאלה של "איזה עמיד יותר" — אלא מציאת האיזון האופטימלי לדרישות הספציפיות של המערכת.

---

## 13.3 פסיבציה — לנצל את מה שהטבע כבר עושה

פסיבציה היא, כפי שראינו, יצירת שכבת תחמוצת דקה, צפופה ויציבה שחוסמת המשך תקיפה. בחלק מהמתכות — אלומיניום, טיטניום, כרום — זה קורה ספונטנית ברגע החשיפה לאוויר. ההגנה ההנדסית לעיתים נעשית על ידי עידוד ושיפור תהליך זה.

**אמבט פסיבציה** (Passivation Bath):  טיפל כימי של חלקי נירוסטה בחומצה חנקתית (HNO₃) מסיר זיהומי ברזל מפני השטח ומחזק את שכבת $\mathrm{Cr_2O_3}$. מקובל מאוד בתעשיית המזון, הרפואית והתרופות.

**אלגון** (Anodization): תהליך אלקטרוכימי שמחמצן את פני האלומיניום (או הטיטניום) בצורה מבוקרת ויוצר שכבת $\mathrm{Al_2O_3}$ עבה בהרבה מהשכבה הטבעית — עד עשרות מיקרון, לעומת ננומטרים בודדים בשכבה הספונטנית. שכבת האנודייזינג קשה, עמידה לשחיקה, ומספקת בסיס מצוין לצבע. היא גם ניתנת לצביעה בצבעים — כי הנקבוביות שלה "קולטת" צבע לפני שאוטמים אותה.

---

## 13.4 ציפויים — מחסום בין מתכת לסביבה

ציפויים הם הדרך הנפוצה ביותר בפועל לממשק בין עולם הקורוזיה לעולם ההנדסי: הם זולים יחסית, ניתנים להחלפה, ומאפשרים לשמור על מתכות זולות ובעלות תכונות מכניות טובות תחת שכבת הגנה. מנגנון ההגנה של ציפוי יכול להיות אחד מכמה:

**ציפוי מחסום** (Barrier Protection) — הציפוי חוסם פיזית את מגע המים, החמצן, והיונים עם המתכת. זה עובד מצוין כל עוד הציפוי שלם. ברגע שנוצר פגם — שריטה, בועה, פגיעה מכנית — חדירת האלקטרוליט מתחילה ויכולה להתפשט מתחת לציפוי.

**ציפוי הקרבה** (Sacrificial Protection) — הציפוי עצמו עובר קורוזיה במקום המתכת. הציפוי הקלאסי הזה הוא גלוון (אבץ על פלדה), שנדון בהרחבה למטה.

**ציפוי מעכב קורוזיה** (Active Inhibition) — ציפויים מודרניים מסוימים מכילים פיגמנטים (כגון כרומטים, פוספטים, ואחרים) שמשתחררים כאשר לחות חודרת ופועלים כמעכבי קורוזיה מקומיים. ציפויים "self-healing" בתחום המחקר מכילים קפסולות מיקרוסקופיות ממולאות inhibitor שנשברות כאשר הציפוי ניזוק.

---

## 13.5 גלוון — הסוד של גגות האירופה

**גלוון** (galvanization) הוא ציפוי פלדה באבץ — בין אם בטבילה חמה (hot-dip galvanizing) ובין אם בציפוי אלקטרוליטי. מדוע אבץ? כי $E^\circ_{Zn} = -0.76\ \mathrm{V}$ לעומת $E^\circ_{Fe} = -0.44\ \mathrm{V}$ — האבץ פעיל יותר ומשמש כאנודה מוקרבת.

ההבדל המהותי בין ציפוי הקרבה לציפוי "אציל" (כגון ניקל או כרום, שניהם אציליים מברזל): כאשר שריטה חושפת את הפלדה בציפוי ניקל, הפלדה הופכת לאנודה — והקורוזיה מואצת ממש בנקודה החשופה. כאשר שריטה חושפת פלדה בציפוי גלוון, האבץ הסמוך עדיין מגן — הוא ממשיך לשמש כאנודה, שומר על הפלדה קתודית, ורק כאשר כל האבץ באזור נגמר הפלדה מתחילה לחלוד. זו הסיבה שגגות מגולוונות שורדות עשרות שנים גם עם שריטות קלות.

---

## 13.6 הגנה קתודית (Cathodic Protection) — לעקם את הפוטנציאל

**הגנה קתודית** היא הגדרה ישירה מהאלקטרוכימיה: אם נכריח את הפוטנציאל של המבנה לרדת מתחת ל-$E_{corr}$, הזרם האנודי (חמצון המתכת) ייבטל. המבנה הופך לקתודה — ולקתודה אין קורוזיה אנודית.

**שיטת האנודה המוקרבת** (Sacrificial Anode): מתכת פעילה יותר — מגנזיום, אבץ, או אלומיניום מיוחד — מחוברת למבנה. היא נעשית האנודה, והמבנה — הקתודה. האנודה נאכלת ומוחלפת מדי כמה שנים. פשוטה, אמינה, לא דורשת חשמל. מקובלת מאוד בהגנת בוצות ספינות ועמודי תחנות ימיות.

**הגנה קתודית בזרם מוטבע** (Impressed Current Cathodic Protection, ICCP): מקור זרם חיצוני דוחף אלקטרונים למבנה ומשמר אותו קתודי. האנודה היא בדרך כלל חומר אינרטי (גרפיט, טיטניום ממצופה). מדויקת יותר, ניתנת לשליטה ולוויסות, ומתאימה למבנים גדולים כגון צינורות גז ונפט, פלטפורמות ימיות, ומאגרי אחסון. מחייבת ניטור ובקרה שוטפים.

**הסכנה**: כאשר פוטנציאל קתודי גדול מדי, נוצר מימן אטומי בתגובת החיזור. מימן זה חודר למתכת ועלול לגרום ל-Hydrogen Embrittlement — בדיוק כפי שנדון בפרק הקודם. בפלדות בחוזק גבוה, הגנה קתודית "אגרסיבית" מדי היא, פרדוקסלית, גורם סיכון בפני עצמו.

---
## 13.7 הגנה אנודית (Anodic Protection) — לדחוף לפסיביות

**הגנה אנודית** היא, במובן מסוים, ההיפך הפרדוקסלי של ההגנה הקתודית: במקום להוריד את הפוטנציאל, אנו *מעלים* אותו — ובכוונה תחילה. אם לסגסוגת יש אזור פסיבי ברור על עקומת הקיטוב שלה, ניתן לכפות עליה מצב פסיבי יציב על ידי הזזת הפוטנציאל לתוך אזור זה. המתכת "נעולה" מאחורי שכבת אוקסיד דחוסה — והקורוזיה נעצרת.

**העיקרון האלקטרוכימי**: עקומת הקיטוב האנודית מראה לפעמים את הרצף הבא: קורוזיה פעילה → פיק קריטי ($i_{crit}$) → נפילה חדה בזרם → אזור פסיבי ($i_{pass}$) → ולבסוף, בפוטנציאלים גבוהים מאוד, התמוססות טרנספסיבית. הגנה אנודית מציבה את הפוטנציאל בדיוק באזור הפסיבי — הרחק מ-$E_{corr}$, הרחק מהטרנספסיביות. הזרם הנשמר שם הוא קטן מאוד: $i_{pass}$ עשוי להיות קטן מ-$i_{crit}$ בכמה סדרי גודל.

**ביצוע בפועל**: שלא כמו הגנה קתודית, כאן דרוש **פוטנציוסטט** — מכשיר שמודד את הפוטנציאל של המבנה ביחס לאלקטרודת ייחוס ומזרים זרם אנודי כדי לשמר אותו בטווח הפסיבי. אין כאן "בטרייה פשוטה"; המערכת דורשת בקרה פעילה ומתמשכת. זוהי גם חולשתה — וגם עוצמתה.

**איפה היא עובדת**: הגנה אנודית מיושמת רק כאשר המתכת מפתחת שכבת פסיביות יציבה ומוגדרת. פלדת אל-חלד, ניקל וסגסוגותיו, טיטניום — מתאימים. פלדה פחמנית רגילה — בדרך כלל לא. הסביבה חשובה לא פחות: בתמיסות מחמצנות (חומצה גפרורית, חומצה זרחתית) ההגנה האנודית עשויה להיות יעילה ביותר, שם שיטות אחרות לא עובדות כלל.

**היעילות**: כאשר התנאים מתאימים — ההגנה האנודית היא שיטה בעלת יעילות גבוהה במיוחד. הירידה בקצב הקורוזיה יכולה להגיע לכמה סדרי גודל ביחס ל-$i_{corr}$ הלא מוגן. זאת לא מקריות: היא נובעת ישירות מהמנגנון — שכבת הפסיביות מבודדת את פני המתכת מהסביבה האגרסיבית ממש כפי שהיא מיועדת לעשות.

**היישומים**: תעשיית הכימיקלים — מאגרי אחסון וצינורות לחומצה גופרתית לא מרוכזת, 10-70% (המרוכזת מאדשת מתכות רבות בפני עצמה — בשל ריכוזה הגבוה ואקטיביות המים הנמוכה,  שבה שכבת האוכסיד יציבה ואינה נמסה), מחליפי חום בתהליכים מחמצנים. אלה הם בדיוק הסביבות שבהן הגנה קתודית קשה לביצוע, ואנודה מוקרבת לא תחזיק מעמד.

**ההבדל מהגנה קתודית — בקצרה**: הגנה קתודית מבטלת את הקורוזיה על ידי ביטול הזרם האנודי לחלוטין. הגנה אנודית *מקטינה* את הזרם האנודי בכמה סדרי גודל — אך אינה מבטלת אותו לחלוטין. בפועל, בתנאים הנכונים, ההבדל הזה אינו משמעותי: $i_{pass}$ קטן עד כדי כך שקצב הקורוזיה הנותר הוא זניח לחלוטין.


## 13.8 מעכבי קורוזיה (Inhibitors) — שינוי הסביבה

**מעכב קורוזיה** הוא חומר שמוסיפים לתמיסה בריכוז קטן (לרוב ppm עד אחוזים בודדים) ושמקטין משמעותית את קצב הקורוזיה. מנגנוני הפעולה מגוונים:

**מעכבים אנודיים** פועלים בעיקר על תגובת החמצון — מחזקים פסיבציה, נספחים לאתרים אנודיים ומונעים המשך תמוססות. ניטריטים, מולבדטים, כרומטים (אסורים היום בשימוש נרחב בגלל רעילות) הם דוגמאות. מעכב אנודי חזק יכול להפוך מתכת פעילה לפסיבית. אבל כאן טמון הסכנה: **מעכב אנודי שאינו בריכוז מספיק** עשוי לפסיב רק חלק מהשטח, ואז האזור הלא-מוגן הופך לאנודה קטנה מול קתודה גדולה — קורוזיה מקומית מואצת. זהו הכלל: מעכבים אנודיים חייבים להיות בריכוז מלא, לא "מעט".

**מעכבים קתודיים** פועלים על תגובת החיזור — כגון מלחי אבץ שמשקיעים $\mathrm{Zn(OH)_2}$ על האתרים הקתודיים ומאיטים חיזור חמצן. בטוחים יותר כי "עודף" של מעכב קתודי לרוב אינו מזיק.

**מעכבים מעורבים** פועלים על שני הצדדים — לרוב מולקולות אורגניות גדולות שנספחות על פני השטח ויוצרות שכבה הידרופובית.

---

## 13.9 תכנון הנדסי — ההגנה שאינה עולה כסף

חלק ניכר מבעיות הקורוזיה אינו נפתר בחומר חדש או בציפוי יקר — אלא היה ניתן למניעה בשלב התכנון, בעלות אפסית. כמה עקרונות מרכזיים:

**הימנעות ממרווחים וחריצים** — כל מקום שבו אלקטרוליט יכול להיכנס ולא לצאת הוא מקום שבו קורוזיה במרווחים תתפתח. תכנון שמבטיח ניקוז, חיבורים אטומים או מאווררים היטב, ומניעת בריכות מים עומדים.

**הפרדה בין מתכות שאינן מתאימות** — חיבור ברגי פלדה לפרופיל אלומיניום, חיבור נחושת לאוצינק, טייטניום לנירוסטה — כל זוג כזה יוצר תא גלווני. ניתן להפריד פיזית על ידי גומיות, מגשי פלסטיק, ציפויים, ובבחירת חומרים עם פוטנציאלים קרובים.

**כלל יחס השטחים** — אנודה קטנה מול קתודה גדולה היא הגרוע מכל. ברג קטן מפלדה פשוטה שמחבר שני דפנות נירוסטה גדולים — הברג יתאכל מהר מאוד. ברג נירוסטה שמחבר שתי פחות נחושת — אין בעיה כי הקתודה קטנה והאנודה גדולה.

---

## 13.10 שילוב שיטות — ההגנה האמיתית

בפרויקטים גדולים — צינורות תת-קרקעיים, פלטפורמות ים, מכליות — לא מסתמכים על שיטה אחת. הגישה הנפוצה היא **Defense in Depth**: ציפוי חיצוני כשכבה ראשונה, הגנה קתודית כרשת ביטחון כאשר הציפוי נפגם, ובחירת חומר הולם כבסיס. אם הציפוי מחזיק — מצוין; אם לא, ה-CP מונע קורוזיה בפגמים; ואם ה-CP כושל, הפלדה בכל זאת תחזיק זמן סביר לפני כשל.

לעיתים מוסיפים גם מעכבים לאלקטרוליט הנוגע במבנה (למשל, מוסיפים inhibitor למי הקירור בחליפי חום) — שכבה שלישית של הגנה שפועלת על עצם הכימיה של הסביבה.

---

## 13.11 הכלכלה של ההגנה — אופטימיזציה, לא פרפקציוניזם

נקודה חשובה שלעיתים נשמטת בדיונים אקדמיים: **מטרת ההגנה מקורוזיה אינה "אפס קורוזיה"**. מטרתה היא להבטיח שהמבנה יחזיק מעמד עד לסיום אורך חיים מתוכנן — בעלות מינימלית.

לעיתים, קורוזיה מבוקרת ומוכרת כלכלית עדיפה על ציפוי יקר. צינור פלדה זול שמוחלף כל עשר שנים עשוי להיות פתרון כלכלי טוב יותר מצינור טיטניום שמחיר שלו גבוה פי עשרים. ולהפך — בתעשיית הגרעין, האווירונאוטיקה, או השתלות רפואיות — מחיר הכשל גדול כל כך עד שהשקעה כמעט ללא גבולות בהגנה מוצדקת.

---

## 13.12 סיכום

הגנה מקורוזיה היא שדה יישומי רחב שמגלה כל פרק שלמדנו. פסיבציה — מניצול שכבת תחמוצת טבעית ועד anodization מבוקר. ציפויים — ממחסום פיזי פשוט ועד למערכות רב-שכבתיות אקטיביות. הגנה קתודית — מאנודה קורבנית פשוטה ועד ICCP ממוחשב. מעכבים — מהכרת מנגנון הפעולה ועד לבחירה מי בטוח ומי מסוכן. ותכנון נכון — שמונע בעיות לפני שהן נוצרות.

בפרק האחרון נפגוש נושאים שפחות נדונו אבל חשובים: קורוזיה בטמפרטורות גבוהות, קורוזיה ביולוגית, ומגמות עתידיות בתחום.

![[protection.jpeg]]

File: content/courses/corrosion/chapters/chapter15.md
---
title: פרק 15 — שיטות אפיון ומיקרוסקופיה בחקר קורוזיה
cssclasses:
  - he
---

## 15.1 מבוא

מדידות אלקטרוכימיות — Tafel Analysis, LPR, EIS — עונות על שאלות כמותיות: מהו קצב הקורוזיה, מהו $R_{ct}$, היכן פוטנציאל הפיטינג. אבל הן "עיוורות" לשאלות מבניות: מה קרה בפועל לפני השטח? איפה בדיוק התחיל ה-pit? מהו ההרכב הכימי של שכבת הפסיבציה? האם הסדק שנוצר הוא SCC, corrosion fatigue, או שבירה מכנית?

לשאלות אלה צריך לראות — ולעיתים לראות בצורה שאינה אפשרית לעין בלתי מזוינת. פרק זה סוקר את ארגז הכלים האנליטי של חוקר קורוזיה מודרני: מהמיקרוסקופ האופטי הפשוט ועד לספקטרוסקופיית XPS ו-in situ TEM.

---

## 15.2 מיקרוסקופיה אופטית — הצעד הראשון תמיד

לפני שפותחים כל מכשיר יקר, הצעד הראשון בחקירת פני שטח שעברו קורוזיה הוא תמיד מיקרוסקופ אופטי רגיל. רזולוציה מוגבלת לכ-1 מיקרון, עומק שדה מצומצם — אבל המידע שמתקבל ממצב כללי, פיזור ה-pits, צבע תוצרי הקורוזיה, ומורפולוגיה כללית של ההתקפה — מספיק לעיתים לכוון את כל הניתוח הבא.

תוצרי קורוזיה לעיתים ניתנים לזיהוי ראשוני כבר לפי צבעם: חלודה כתומה-אדומה היא לרוב $\mathrm{Fe_2O_3}$ (המטיט), שחור הוא לרוב $\mathrm{Fe_3O_4}$ (מגנטיט), ירוק על נחושת הוא קרבונט בסיסי של נחושת, וציפוי לבן על אלומיניום הוא לרוב $\mathrm{Al(OH)_3}$ או $\mathrm{Al_2O_3}$. זיהוי מהיר זה אינו תחליף לאנליזה מדויקת — אבל הוא נותן כיוון.

---

## 15.3 מיקרוסקופ SEM — ה"עיניים" של חוקר הקורוזיה

**מיקרוסקופ האלקטרונים הסורק** (SEM) הוא, כנראה, הכלי החשוב ביותר בחקר קורוזיה אחרי הפוטנציוסטט. אלומת אלקטרונים ממוקדת סורקת את פני השטח, ואותות שונים (אלקטרונים משניים, אלקטרונים מוחזרים, ופוטוני X) מתקבלים ומומרים לתמונה ברזולוציה שמגיעה לננומטרים בודדים.

**אלקטרונים משניים** (Secondary Electrons) נותנים תמונת טופוגרפיה: גובהות, עומקים, מורפולוגיה של שטח. בהם ניתן לראות גומות פיטינג, מורפולוגיה של שברים, צמיחת שכבות קורוזיה, ומבנה גרעיני על פני שטח מוחצן.

**אלקטרונים מוחזרים** (Backscattered Electrons) נותנים ניגוד כימי: יסודות כבדים מוחזרים יותר אלקטרונים ומופיעים בהירים יותר. כך ניתן לזהות תכלילים, קרבידים, ואזורים עם ריכוז שונה של יסודות ביחס לסביבה.

מה שמייחד SEM בחקר קורוזיה הוא היכולת לקשר בין מה שנמדד אלקטרוכימית לבין מה שניתן לראות: pit שנוצר בניסוי cyclic polarization ניתן לאפיין גיאומטרית, לבדוק אם הוא גדל ממבנה גרעיני ספציפי, ולמדוד את פרופיל העומק שלו.

---

## 15.4 אנליזת EDS/EDX — הרכב כימי מקומי

כמעט כל מכשיר SEM מודרני מצויד ב-**EDS** (Energy Dispersive X-ray Spectroscopy): גלאי פוטוני X שמזהה אנרגיות אופייניות לכל יסוד. כך מתקבל "ספקטרום" שמראה אילו יסודות נמצאים בנקודת המדידה.

**אנליזה נקודתית** (Point Analysis): ניתוח כימי בנקודה יחידה — שימושי לבדיקת הרכב תכלול, שלב, או תוצר קורוזיה ספציפי.

**סריקה קווית** (Line Scan): ניתוח לאורך קו — ניתן לראות כיצד ריכוז הכרום יורד ליד גבולות גרעין ב-sensitized stainless steel, או כיצד ריכוז הכלוריד עולה לתוך pit.

**מיפוי יסודות** (Elemental Mapping): מפה דו-ממדית של כל יסוד על שטח מוגדר — כלי עוצמתי לזיהוי התפלגות מקומית של תוצרי קורוזיה, ריכוזי יסודות סגסוגת, ואזורי "depleted zone".

**מגבלה חשובה:** EDS קולט אנרגיות X מעומק של ~1 מיקרון — ולכן הוא אינו רגיש לשכבות דקות מאוד (ננומטרים). לחקר שכבות פסיבציה דקות נדרשים כלים יותר קשים. 

**אשליה נפוצה**: מאחר ש-EDS מספק לחוקר תמונות וטבלאות מוצגות בצורה מרשימה ומסודרת, נוצר הרושם שמדובר באנליזה כמותית מדויקת. זוהי טעות! EDS מוגדר ככלי אנליטי איכותי או חצי-כמותי בלבד. אין לסמוך על אחוזי היסודות שהוא מספק — וזאת משום שהחישוב תלוי הן בהגדרות תוכנה עדינות מאוד (שבדרך כלל אף משתמש, ואפילו אף מפעיל, אינו מודע להן ואינו עושה בהן שימוש) והן באופי הדגם עצמו. לדוגמה, דגם שפני שטחו אינם אופקיים וחלקים ברמה המיקרונית — יגרום בוודאות מוחלטת לתוצאות שגויות. ועכשיו תחשבו לבד: כמה פעמים בחייכם ניתחתם ב-EDS דגם אחיד ושטוח ברמה המיקרונית?

---

## 15.5 בדיקת XRD — לא רק יסודות, אלא פאזות

**בדיקת** XRD (X-Ray Diffraction) מנצלת את דיפרקציה של קרינת X על מישורי הגביש כדי לזהות **פאזות** — לא רק יסודות. אותו ברזל יכול להיות $\alpha$-Fe (פריט), $\mathrm{Fe_3O_4}$ (מגנטיט), $\mathrm{Fe_2O_3}$ (המטיט), $\mathrm{FeOOH}$ (גתיט), $\mathrm{FeCO_3}$ (סידריט) — ולכל פאזה תכונות שונות, יציבות שונה, ומשמעות שונה לגבי תנאי הסביבה שבהם נוצרה.

לדוגמה: נוכחות מגנטיט ($\mathrm{Fe_3O_4}$) בשכבת חלודה מצביעה על תנאים מחזרים (פחות חמצן), ואילו המטיט ($\mathrm{Fe_2O_3}$) מצביע על תנאים מחמצנים. האבחנה הזאת — שאינה אפשרית מניתוח כימי יסודותי בלבד — עשויה לאמר הרבה על ה-pH ורמת החמצן שבה הקורוזיה התרחשה.

---

## 15.6 אנליזת XPS — כימיה על עומק של ננומטרים

**אנליזת** XPS (X-Ray Photoelectron Spectroscopy) היא שיטת surface analysis שמאפשרת לחקור את ההרכב הכימי של השכבות העליונות ביותר של פני השטח — עד עומק של כ-5–10 ננומטר. האות שמתקבל הוא אנרגיות קינטיות של אלקטרונים שנפלטו, שמהן ניתן לחשב את **אנרגיית הקשר** — ואנרגיית הקשר תלויה לא רק ביסוד אלא גם ב**מצב החמצון** שלו.

זה הופך את XPS לכלי ייחודי: ניתן לבדוק לא רק אם כרום נמצא על פני שטח, אלא האם הוא נמצא כ-$\mathrm{Cr^0}$ (מתכת), $\mathrm{Cr^{3+}}$ (כמו בשכבת $\mathrm{Cr_2O_3}$), או $\mathrm{Cr^{6+}}$ (כרומט — רעיל, אבל שימש בציפויים). ב**שכבת הפסיבציה של נירוסטה**, XPS הוא הכלי שמאפשר לאפיין את ה"מתכון" של השכבה — יחס בין ברזל לכרום, מצב החמצון של כל אחד, ועובי אפקטיבי — ולקשר לבין עמידות השכבה.

---

## 15.7 מיקרוסקופיית AFM ו-TEM — הרמה הננומטרית

**מיקרוסקופיית AFM** (Atomic Force Microscopy) סורקת את פני השטח עם גשש חד מאוד שמרגיש את הכוחות הקצרי-טווח עם פני הדגם. היא מספקת מפת טופוגרפיה ברזולוציה ננומטרית, שזה שימושי מאוד לכמת שינויים מוקדמים בפני שטח, למדוד עומק pits זעירים, ולעקוב אחר שינויי החספוס לאורך זמן. יתרון משמעותי: AFM יכול לעבוד גם בנוזל, ולכן ניתן לבצע **in situ AFM** — לצפות ישירות בהתחלת פיטינג בזמן אמת.

**מיקרוסקפיית TEM** (Transmission Electron Microscopy) עובדת בהעברת עלומה אלקטרונית דרך דגם: קרן אלקטרונים חודרת פרוסה דקה מאוד של הדגם (<100 ננומטר) ומייצרת תמונה ברזולוציה אטומית כמעט. TEM מאפשר לראות את מבנה שכבת הפסיבציה, גבולות בין תחמוצות, פגמים ודיסלוקציות — אבל הכנת הדגמים היא עמל רב ומורכבת טכנית.

**שיטת FIB** (Focused Ion Beam) פותרת את בעיית ההכנה: קרן יונים ממוקדת מסוגלת "לחצוב" חתכים מדויקים בדגם — לפתוח pit, לחצות חתך דרך אזור SCC, או להכין פרוסה TEM בדיוק מהמקום הנכון. FIB-SEM (המשלב את שניהם) הוא כלי ניתוח תלת-ממדי עוצמתי שמאפשר לבנות תמונה נפחית של מבנה פנימי.

---

## 15.8 ספקטרוסקופיות נוספות

**ספקטרוסקופיית ראמאן** (Raman) מנצלת פיזור אי-אלסטי של פוטונים כדי לזהות תרכובות לפי "טביעת האצבע" של רטט מולקולרי. שימושית במיוחד לזיהוי תחמוצות ברזל (המטיט, מגנטיט, לפידוקרוסיט) ותרכובות אורגניות בציפויים. יתרון גדול: אינה דורשת ואקום, ולעיתים ניתן לבצע מדידה ישירות בנוזל — in situ Raman של pit צומח.

**ספקרוסקופיית FTIR** (Fourier Transform Infrared Spectroscopy) שימושית לאפיון פולימרים, ציפויים אורגניים, ו-biofilms. כאשר ציפוי מזדקן, FTIR מאפשר לעקוב אחר שינויים כימיים — חמצון שרשראות פולימר, ספיגת מים, היווצרות קרבוקסילטים.

---

## 15.9 שיטת איבוד המסה  — השיטה הישנה שלא נס ליחה

לאחר כל הטכנולוגיה המתוחכמת, כדאי להזכיר ששקילת דגם לפני ואחרי חשיפה — **weight loss measurement** — נשארת אחת המדידות האמינות והשימושיות ביותר. היא ישירה, אינה דורשת מודל, ואינה תלויה בהנחות על מנגנון. הגרסה הנכונה: ניקוי הדגם לאחר החשיפה (הסרת תוצרי קורוזיה בלי לגעת במתכת הבסיסית) ושקילה מדויקת. מכאן מחשבים קצב קורוזיה בגרם למ"ר לשנה, ולאחר מכן ממירים לעומק חדירה (mm/year) לפי צפיפות החומר.

מגבלה ברורה: weight loss אינו רואה קורוזיה מקומית. שני דגמים עם weight loss זהה עשויים לשאת אחד קורוזיה אחידה עדינה ואחד פיטינג חמור שחדר את הדופן.

---

## 15.10 שיטת Fractography — קריאת שברים

כאשר רכיב נכשל, **fractography** — ניתוח מורפולוגיית שטח השבר — יכול לאמר הרבה על מנגנון הכשל. שבר מחזורי (fatigue) מראה "קווי ים" (beach marks) אופייניים. SCC מציג מורפולוגיה בין-גרגירית או טרנסגרגירית ספציפית. שבר רירי מנגד לשבר פריך — שניהם בעלי מראה אופייני שמאפשר הבחנה.

שילוב fractography עם EDS מאפשר לזהות קורוזיה על שטח השבר: נוכחות כלוריד, גופרית, או חמצן בריכוז חריג על שטח השבר — ראיה לכך שהקורוזיה קדמה לכשל, ולא נוצרה לאחריו.

---

## 15.11 שיטות In Situ — לראות בזמן שקורה

התחום המתפתח ביותר כיום הוא יכולת לצפות בקורוזיה בזמן אמת, תוך כדי שהיא מתרחשת.

**שיטת In situ SEM אלקטרוכימי**: תאי נוזל מיוחדים (liquid cells) מאפשרים לבצע SEM כאשר הדגם טבול בתמיסה ומחובר לפוטנציוסטט. ניתן לצפות ב-pit שנוצר ברגע שהפוטנציאל חוצה את $E_{pit}$.

**שיטת Synchrotron**: קרינת X חזקה ממאיצת חלקיקים מאפשרת XRD ו-XRF בזמן אמת על מדגמים אלקטרוכימיים — לראות פאזות שמשתנות תוך כדי הניסוי.

**שיטת Electrochemical AFM**: מדידת טופוגרפיה ננומטרית תוך כדי הפעלת פוטנציאל — ניתן לראות את ההתחלה של pit כשינוי טופוגרפי של ננומטרים בודדים, עשרות דקות לפני שניתן לראות אותו ב-SEM.

---

## 15.12 ארטיפקטים ופרשנות זהירה

**ארטיפקטים** (artefacts). חשוב לסיים בנקודה עקרונית: **כל שיטת אפיון יכולה ליצור ארטיפקטים** — תופעות שנוצרו על ידי תהליך ההכנה או המדידה, לא על ידי הדגם עצמו.

חשיפה לאוויר של שכבת פסיבציה שנוצרה בתנאי חיזור עלולה לשנות את מצב החמצון שלה לפני הכנסתה למכשיר XPS. הדבקת מוליך (conductive tape) לדגם SEM עלולה להזהם את שטח הניתוח. פוליש מכני לפני SEM עלול ליצור שריטות שנראות כקורוזיה. FIB עצמו עלול לגרום לנזק מקומי בקרבת החתך.

**קורלציה וביסוס** (Correlation vs Causation) היא בעיה דומה: שתי תופעות שנראות תמיד יחד אינן בהכרח קשורות סיבתית. כלוריד שנמצא בתוך pit עשוי להיות גורם ה-pit — או עשוי להצטבר שם *כתוצאה* מה-pit. להבדיל ביניהן דורש שילוב של ניסויים ומודלים, לא רק מדידה אחת.

---

## 15.13 אנליזה רב-מודלית Multimodal Analysis — השלמות של שיטות

ומכאן המסקנה המעשית: **אין שיטת אפיון אחת שמספיקה**. חוקר קורוזיה מנוסה בונה את פרשנותו מכמה שיטות שמשלימות זו את זו: אלקטרוכימיה לקצבים ולפרמטרים, SEM/EDS למורפולוגיה ולהרכב מקומי, XRD לפאזות, XPS לכימיית שכבות דקות, ולעיתים — weight loss כאמת מידה כמותית בלתי תלויה.

קורוזיה היא, כפי שאמרנו כבר בפרק הראשון, **תהליך הטרוגני**. אפיון שמסתמך על מידע ממוצע (זרם כולל, משקל כולל) יחמיץ את הפרטים המקומיים שלעיתים הם ה"עניין האמיתי". ואפיון שמסתמך רק על מדידה בנקודה אחת (XPS מנקודה אחת, SEM של תמונה אחת) עלול להיות לא מייצג. השילוב של שיטות, עם הבנה עמוקה של יכולות ומגבלות כל אחת, הוא מה שמאפיין מחקר קורוזיה איכותי.

![[analyses.jpeg]]
---

## 15.14 סיכום

קורוזיה היא, ביסודה, תהליך ממשק — וחקר ממשקים דורש כלים מתאימים. מהמיקרוסקופ האופטי הפשוט ועד ל-in situ synchrotron, ישנו שדה כלים רחב שמאפשר לראות, לזהות ולכמת את מה שמדידות אלקטרוכימיות "יודעות" אך אינן "רואות". שיטות כמו SEM/EDS, XRD, XPS ו-AFM מאפשרות לקשר בין פרמטרים הנדסיים (פוטנציאל, זרם, עכבה) לבין מבנה ממשי — ובכך להשלים את הלולאה בין ניסוי, אפיון, והבנה.

זה הפרק האחרון בקורס הזה — אבל אינו הפרק האחרון בתחום. קורוזיה היא שדה חי ומתפתח, ובכל שנה מתפרסמות תגליות שמשנות או מדייקות את ההבנה הקיימת. הבסיס שנבנה כאן — תרמודינמיקה, אלקטרוכימיה, קינטיקה, ושיטות אפיון — הוא הפלטפורמה שממנה ניתן להמשיך.

File: content/courses/corrosion/chapters/chapter16.md
---
title: פרק 16 — קורוזיה וציפויים אלקטרוכימיים
cssclasses:
  - he
---

## 16.1 מבוא

לאורך הקורס כולו הסתכלנו על תהליכים אלקטרוכימיים כאויב: חמצון מתכת, זרמים גלווניים, פיטינג. אבל אותם עקרונות בדיוק — שיקוע מתכת מתמיסה על ידי זרם, בקרה על הממשק על ידי פוטנציאל — יכולים לפעול לטובתנו. **ציפויים אלקטרוכימיים** הם, במובן עמוק, ניצול מבוקר של אותה פיזיקה שממנה מגנים בכל שאר הקורס.

הנושא רחב מאוד ומכסה שדה תעשייתי שלם — מהציפוי הדקורטיבי של תכשיטים ועד להגנת מבנים ימיים. פרק זה יציג את העקרונות המרכזיים ויקשר אותם לכל מה שלמדנו.

---

## 16.2 גלוון — שיקוע מתכת על פני שטח

**גלוון** (electroplating) הוא שיקוע מתכת על פני שטח קתודה בתא אלקטרוכימי. התגובה הבסיסית:

$$
\mathrm{Me}^{n+} + ne^- \rightarrow \mathrm{Me}
$$

יוני המתכת מהתמיסה מתחזרים על פני הקתודה ושוקעים כמתכת. הדגם המצופה הוא הקתודה; האנודה יכולה להיות מסיסה (עשויה מאותה מתכת, ומתמוססת כדי לחדש את יוני המתכת בתמיסה) או אינרטית (פלטינה, גרפיט, TiO₂-מצופה) כאשר יש ספק יונים חיצוני.

**שיקוע ללא חשמל** (Electroless Plating) הוא גרסה ללא זרם חיצוני: חומר מחזר כימי בתמיסה מספק את האלקטרונים לשיקוע. היתרון הגדול: ציפוי אחיד לחלוטין ללא תלות בגיאומטריה — בניגוד לשיקוע גלווני שבו צפיפות הזרם גבוהה על שוליים וקצוות.  שיקוע ללא חשמל של ניקל על דגמים בצורות מורכבות — כגון תעלות פנימיות — הוא יישום נפוץ מאוד בתעשייה.

---

## 16.3 מה קובע את מבנה הציפוי?

הציפוי שנוצר אינו פשוט "שכבת מתכת". מבנהו הגבישי — גודל גרעינים, אוריינטציה, פגמים — קובע את תכונותיו, כולל עמידותו בפני קורוזיה.

**גרעון** (Nucleation): בתחילת השיקוע, יוני מתכת צריכים להיצמד לפני השטח ולהתחיל להיאסף ל"נבט" גרעיני. אם קצב הנביטה גבוה (פוטנצאעל יתר גבוה, ריכוז יונים גבוה), מתקבלים גרעינים קטנים רבים — ציפוי עדין-גרעיני, אחיד ועמיד. אם קצב הנביטה נמוך, הגרעינים ספורים וגדלים לגרגרים גדולים — ציפוי גס יותר עם מאפיינים פחות טובים.

**צפיפות זרם**: צפיידות הזרם היא פרמטר מפתח בתהליך גלווני. זרם נמוך מדי — ציפוי איטי ולא אחיד. זרם גבוה מדי — ה"תקרה" של הדיפוזיה מגיעה (כפי שראינו בפרק 8), ומתחיל לשקוע ציפוי גס, מחוספס, עם דנדריטים (ענפים גבישיים שבולטים מפני השטח). על הקצוות החדים של הדגם, שם צפיפות הזרם גבוהה יותר (תופעת קצה), נוטה הציפוי להיות עב יותר — לטובה כאשר הקצה הוא מקום פגיע, לרעה כאשר רוצים אחידות.

**תוספים** (Additives): תוספים כימיים לתמיסה — לרוב בריכוזים של ppm — שולטים על מורפולוגיית הציפוי. "Brighteners" גורמים לציפוי חלק ונוצץ על ידי ספיחה על פני השטח שמאטה צמיחה מועדפת בכיוונים מסוימים. "Levelers" ממלאים שקעים מהר יותר מפסגות ומייצרים ציפוי שטוח יחסית לפי שטח הבסיס. "Grain refiners" מגדילים את צפיפות הנביטה ומקטינים גרעינים.

---

## 16.4 יכולת הזרקה Throwing Power — מדד לאחידות

**יכולת הזרקה** (Throwing Power, TP) מתארת עד כמה הציפוי אחיד על פני גיאומטריה מורכבת — בין שטחים "קרובים" לאנודה (שמקבלים יותר זרם) ובין "רחוקים" (שמקבלים פחות).  TP גבוה פירושו שאפשר לצפות תעלות עמוקות, גיאומטריות מסובכות, ורכיבים עם שוליים חדים — ולקבל ציפוי יחסית אחיד. "TP מושלום" הינו כשאין תלות בזרם, ולכן אין תלות בגיאומטריה.

---

## 16.5 ייצור מימן — הבעיה הנלווית

תגובה שמתחרה בשיקוע המתכת על הקתודה היא פליטת מימן:

$$
2\mathrm{H}^+ + 2e^- \rightarrow \mathrm{H_2}
$$

בועות מימן שנוצרות על פני הקתודה גורמות לנקבוביות ולהפסקות בציפוי. חמור מכך: מימן אטומי שנוצר לפני שהוא מצטרף לבועה מסוגל לחדור למתכת הבסיס ולגרום ל-**Hydrogen Embrittlement** — בדיוק כפי שנדון בפרקים 12 ו-13. לכן חלקים עשויים מפלדה בחוזק גבוה, לאחר תהליך ציפוי אלקטרוכימי, עוברים בדרך כלל **bake treatment** — חימום בטמפרטורה נמוכה (150–200°C) למשך שעות כדי לאפשר למימן לנדוד החוצה לפני שמאמץ מכני יסגור אותו בתוך הסריג.

---

## 16.6 הדבקות ופני שטח — ההכנה היא הכול

ציפוי יפה אינו שווה כלום אם אינו נדבק לבסיס. **אדהזיה** תלויה בעיקר בטוהר פני הבסיס: שכבות שמן, תחמוצות, מלחים, ואפילו שכבות פסיבציה עלולות למנוע קשר ישיר בין הציפוי לבסיס ולגרום ל-delamination.

לכן **שלב ההכנה** (Surface Preparation) לעיתים קרובות חשוב יותר מהציפוי עצמו: degreasing (הסרת שמנים), mechanical polishing (הסרת קשקשת ופגמים), acid activation (הסרת שכבת התחמוצת הטבעית), ו-rinsing בין כל שלב. כשל ציפוי שמתחיל בנקודה קטנה — "peel" מקומי — מגיע לרוב מכשל הכנה, לא מכשל הציפוי עצמו.

---

## 16.7 אלגון Anodizing — ציפוי שגדל "מבפנים"

**אלגון** (Anodizing) הוא היפכו המוחלט של הציפוי הגלווני: במקום לשקע מתכת *על* פני השטח, גורמים לפני השטח עצמם להתחמצן בצורה מבוקרת. הדגם הוא *האנודה*, והתחמוצת גדלה כלפי פנים וכלפי חוץ.

עבור אלומיניום, אלגון יוצר שכבת $\mathrm{Al_2O_3}$ בעובי של עשרות מיקרון — פי 100–1000 מהשכבה הטבעית שנוצרת באוויר. שכבה זו קשה (קשיות Vickers ~2000, שזה קרוב לספיר), מבודדת חשמלית, ועמידה לשחיקה. ב**אלגון קשה** (Hard Anodizing) — בטמפרטורה נמוכה ומתח גבוה — מקבלים שכבה עבה ונוחה במיוחד.

מבנה השכבה האנודית הוא ייחודי: **שכבה חסומת** דקה ביותר (barrier layer) ליד המתכת, שעליה גדלה **שכבה נקבובית** עם מיליוני נקבוביות מסודרות. מבנה זה — שחקרנו בהיבטים מסוימים בפרק 3 — ניתן לניצול: הנקבוביות יכולות לספוג צבע (לפני sealing), לשחרר מעכבים (ציפויים "חכמים"), או להתמלא בחומרים פונקציונליים.

---

## 16.8ציפויי המרה Conversion Coatings — תגובה כימית של פני השטח

בניגוד לציפוי גלווני (שמוסיף חומר) ולאלגון (שמחמצן את הבסיס), **ציפויי המרה** מתקבלים מתגובה כימית שמשנה את ההרכב של שכבת פני השטח עצמה. שתי הדוגמאות הקלאסיות:

**פוספטיזציה** (Phosphating): טיפול בחומצה זרחתית יוצר שכבת פוספטים על הברזל (או אבץ, תלוי במצע) שמספקת אדהזיה מצוינת לצבע ומגדילה את עמידות הציפוי. צביעת פח הרכב בתעשייה מבוצעת לרוב על פלדה מפוספטת.

**כרומציה** (Chromating): טיפול בתמיסת כרומט יוצר שכבה מעורבת עשירה בכרום שמספקת הגנה מצוינת — אבל מכילה כרום שישי ורעיל. הקהילה האירופית אסרה כרומטים בשימוש רחב (תקנות REACH ו-RoHS), וחיפוש אחר תחליפים הוא תחום מחקר פעיל.

---

## 16.9 הבעיה הגלוואנית בציפויים

כל ציפוי שנפגם יוצר מצב של שתי מתכות במגע עם אלקטרוליט — בדיוק התא הגלווני שנדון בפרק 4. ולכן חשוב מאוד לשאול: מיהו האנודה, המתכת הבסיסית או הציפוי?

**ציפוי הקרבה** (Sacrificial): כאשר הציפוי פעיל יותר מהבסיס (פוטנציאל שלילי יותר), כגון גלוון (Zn על Fe), הציפוי נעשה האנודה וגם כאשר קיים פגם — הבסיס מוגן. ראינו זאת בפרק 13.

**ציפוי אציל**: כאשר הציפוי אציל יותר מהבסיס (ניקל על פלדה, נחושת על פלדה), כל פגם יחשוף שטח קטן של פלדה מול קתודה גדולה — קורוזיה מואצת בנקודה החשופה. ציפוי ניקל על פלדה מגן יפה כל עוד הוא שלם; אבל שריטה קטנה יוצרת אנודה קטנה וקתודה גדולה — שילוב מסוכן (כלל יחס השטחים, פרק 13).

---

## 16.10 שימוש ב-EIS לניטור ציפויים — חיזוי כשל מוקדם

**ספקטרוסקופיית EIS** היא אחת השיטות החשובות ביותר לאפיין ולנטר ציפויים ובמיוחד לזהות הידרדרות לפני שהיא גורמת לקורוזיה נראית לעין.

ציפוי שלם מציג $|Z|$ גבוה מאוד בתדירויות נמוכות — כמו קבל אידאלי, מים ויונים אינם חודרים. ככל שהציפוי מתדרדר — מים חודרים לנקבוביות, נוצר גבול חדש בין הציפוי לבסיס — מתפתח ספקטרום EIS בעל שני קשתות: אחת לציפוי (בתדירות גבוהה) ואחת לגבול עם המתכת (בתדירות נמוכה). מנקודה זו הציפוי אינו מגן עוד.

זה מאפשר לקבוע "אורך חיים" של ציפוי בזמן אמת ולהחליט מתי יש לחדש ציפוי לפני שמתחילה קורוזיה, לא אחריה.

---

## 16.11 שיטת Electroforming

**שיטת Electroforming** היא שימוש בייצור ציפוי גלוואני ליצירת רכיבים שלמים: משקעים שכבה עבה מאוד על תבנית, ואז מפרידים את השכבה מהתבנית — מתקבל חלק מתכתי בצורה מדויקת. זוהי שיטה שמאפשרת דיוק שאינו ניתן בעיבוד מכני רגיל, ומשמשת לייצור חלקי מיקרו-אלקטרוניקה, תבניות הזרקה, ורכיבים מיוחדים.

---

## 16.12 ציפויים רב-תפקודיים

הגבול בין "ציפוי מגן" ל"ציפוי פונקציונלי" הולך ומיטשטש. ציפויים מודרניים עשויים לשלב מספר תפקודים: הגנה קורוזיבית, מוליכות חשמלית, hydrophobicity (דחיית מים), פעילות אנטי-בקטריאלית (בשתלים רפואיים), self-healing (שחרור inhibitors מנקבוביות). שדה זה — **Smart Coatings** — הוא אחד התחומים הפעילים ביותר במחקר חומרים כיום.

![[coatings.jpeg]]
---

## 16.13 סיכום

ציפויים אלקטרוכימיים הם הפן היישומי-הנדסי של כל מה שלמדנו: אותה קינטיקה של Butler–Volmer שמתארת קורוזיה, מתארת גם שיקוע. אותו מנגנון דיפוזיה שמגביל חיזור חמצן בקורוזיה, מגביל שיקוע מתכת בציפוי. אותו עיקרון הגלווני שגורם לקורוזיה מואצת, עומד בבסיס ציפוי קורבני.

ואולי זה הלקח המאחד את הקורס כולו: **אין "קורוזיה" ו"ציפוי" כתחומים נפרדים — יש גבול הפאזות מתכת-אלקטרוליט, שאפשר לנהל אותו לרעה ואפשר לנהל אותו לטובה**. מי שמבין את הפיזיקה מסוגל לעשות גם זה וגם זה.
